Repository: sergiomendozav/meltshop

File: firstO2TempSample.csv
HeatNo,KwhPerTonSample,PPMSample,TempSample
30280,368.3333,1452.7,3054
30281,365.4485,946.7,2938
30282,366.0566,1028.2,2940
30283,377.7038,1178.3,3008
30284,368.7708,1049.8,2929
30285,367.7205,965.2,2934
30286,371.6666,1526.5,3063
30287,367.7205,1569.4,3036
30288,380.3987,958.2,2980
30289,368.1592,871.5,2984
30290,364.2384,1051.2,3004
30291,389.6353,1968.2,3165
30292,377.1518,1534.4,3031
30293,340.1254,758.9,2859
30294,349.5798,1430.3,2980
30295,380.3987,1430.3,2906
30296,352.5741,973.6,2919
30297,378.3333,1230.9,2962
30298,397.6706,1457.9,3001
30299,354.4093,1146.0,2965
30300,355.0,761.3,2923
30301,368.9922,1416.0,2959
30302,370.8609,651.0,2882
30303,385.7616,1173.7,3005
30304,379.1391,823.2,2929
30305,376.4511,1100.6,2992
30306,410.7142,1100.6,2901
30307,350.7692,982.6,2948
30308,379.0952,1015.7,3020
30309,389.3511,908.5,2964
30310,367.7205,1297.1,2956
30311,361.6667,1548.0,2972
30312,359.401,1336.8,3023
30313,352.649,907.1,2907
30314,347.8939,1116.9,2926
30315,357.1429,1474.4,3002
30316,371.6666,1167.1,2930
30317,379.7678,1082.7,2949
30318,381.2709,1368.8,3003
30319,376.6667,1127.7,2953
30320,390.3654,1734.9,3039
30321,345.3815,1734.9,2883
30322,406.6667,1607.7,2974
30323,356.6978,1501.6,3009
30324,367.6013,1955.9,3058
30325,392.3205,615.3,2964
30326,392.3205,769.9,2974
30327,384.8631,792.8,3003
30328,388.6179,1834.9,3117
30329,383.3605,974.4,2968
30330,416.0448,1486.7,3069
30331,378.4219,912.6,3037
30332,357.5758,1321.1,2969
30333,381.0289,1301.7,2973
30334,350.9933,701.5,2925
30335,364.3927,1743.5,3063
30336,358.4905,1362.7,3032
30337,365.625,1082.8,2983
30338,353.9232,1275.8,2893
30339,388.3333,919.2,3002
30340,372.2871,1398.6,3016
30341,359.2715,795.7,2951
30342,383.3605,941.7,3004
30343,390.8795,922.6,2947
30344,395.1219,996.3,2920
30345,391.8699,934.6,2966
30346,394.1368,627.0,2994
30347,355.5195,1416.4,2947
30348,353.3225,1100.6,2891
30349,355.987,1442.1,2949
30350,397.5609,697.9,2994
30351,358.5858,940.7,2931
30352,393.4681,1437.7,3000
30353,389.0625,1250.6,3137
30354,388.7043,692.8,2984
30355,393.8907,692.8,2969
30356,349.315,792.3,3033
30357,366.1538,905.8,3027
30358,376.9968,905.8,2974
30359,389.4389,905.8,3022
30360,393.8356,905.8,2990
30361,366.1538,905.8,2946
30362,387.8205,905.8,3025
30363,352.0661,995.1,2861
30364,371.0938,1314.4,2968
30365,354.5879,1240.9,2991
30366,351.5982,1525.8,2990
30367,369.1057,721.7,2972
30368,367.0473,948.0,2888
30369,366.4495,1967.2,3086
30370,353.9967,1362.3,2982
30371,367.6731,1144.9,2963
30372,358.5209,1069.2,3005
30373,360.7706,785.5,2975
30374,440.1244,1208.1,2946
30375,384.1368,1208.1,2912
30376,375.6178,1578.6,3037
30377,369.8176,907.8,2952
30378,365.8147,907.8,2983
30379,406.518,1711.4,2919
30380,381.25,538.5,2908
30381,379.257,1641.9,3052
30382,358.6776,1161.7,2982
30383,393.8931,614.7,3027
30384,371.9008,1579.0,3035
30385,361.1584,1225.2,2919
30386,377.743,1655.5,3059
30387,395.9311,1295.9,2989
30388,378.3333,1295.9,2938
30389,382.6955,1000.6,2951
30390,385.0,1065.7,2973
30391,380.6451,1294.9,2978
30392,371.0317,964.2,3022
30393,370.7165,914.2,3046
30394,352.5741,1707.0,2934
30395,368.0124,709.0,3008
30396,375.4153,819.8,3085
30397,365.2343,1083.4,2915
30398,424.1486,1275.8,3051
30399,373.2057,818.1,2836
30400,386.4078,1001.6,2819
30401,364.5991,1348.4,3026
30402,392.9121,1364.8,3054
30403,404.3261,1840.7,3119
30404,387.4239,954.4,2899
30405,379.0952,1030.3,3087
30406,377.709,1129.6,3022
30407,381.8182,1194.0,3002
30408,371.7105,1194.0,3022
30409,386.1386,978.1,2991
30410,394.3895,1242.7,3055
30411,372.3229,1161.0,3022
30412,382.2314,820.7,2940
30413,423.913,1281.8,3060
30414,371.9807,756.5,2933
30415,367.1096,928.4,2942
30416,367.6012,981.2,2974
30417,374.415,1220.9,2968
30418,377.7038,685.9,3014
30419,380.3987,1660.2,3066
30420,367.2788,1163.8,3030
30421,378.9649,1455.5,3048
30422,363.0831,1267.7,3107
30423,378.5047,1350.1,3074
30424,372.8549,1141.5,3055
30425,359.8673,893.3,2942
30426,357.7371,829.8,2966
30427,425.6121,818.3,2986
30428,416.5367,1269.9,3017
30429,368.75,845.5,2949
30430,367.7205,996.3,3026
30431,360.4651,819.0,2897
30432,381.4262,1120.8,2982
30433,387.4172,1038.8,2977
30434,374.4149,985.8,3024
30435,365.1772,1224.1,3007
30436,384.1059,973.0,2999
30437,382.1293,1203.3,2982
30438,371.6952,1253.2,2955
30439,368.76,1171.1,2962
30440,382.6955,525.4,2902
30441,407.6923,1066.6,2995
30442,351.0204,1242.4,3039
30443,428.5714,1881.5,2861
30444,358.6956,1198.6,2975
30445,398.4375,905.7,3018
30446,373.7542,1469.3,3034
30447,353.3333,853.2,2955
30448,359.8673,1099.4,2965
30449,363.4868,1368.0,2966
30450,365.2893,954.4,2930
30451,362.862,945.3,2915
30452,377.709,1147.6,2935
30453,363.6364,931.1,2898
30454,345.7364,922.9,2899
30455,362.5828,1055.6,2977
30456,387.9907,1432.3,3075
30458,178.4615,1432.3,2883
30459,364.8424,1341.6,3037
30460,369.2053,1286.6,3040
30461,381.3747,1548.8,3089
30462,360.4295,829.0,3036
30463,362.776,950.0,2945
30464,378.4665,932.7,2913
30465,393.0753,1070.4,2980
30466,359.0982,835.8,3012
30467,349.9222,915.8,2901
30468,358.8144,1090.7,2974
30469,386.4734,606.4,2976
30470,366.129,1301.5,3000
30471,366.0565,1300.7,2981
30472,361.6667,1386.8,3006
30473,359.401,1408.6,3014
30474,365.894,1464.4,3038
30475,357.5318,1185.0,3009
30476,346.5517,1380.5,3007
30477,362.7288,1356.3,3016
30478,370.7483,1071.5,2988
30479,366.2692,945.1,3016
30480,375.4789,547.9,2894
30481,353.4883,976.3,2906
30482,363.0363,1526.5,2984
30483,383.471,1248.6,3029
30484,355.9602,1121.3,2922
30485,367.5496,571.3,2942
30486,368.595,571.3,3023
30487,376.5432,924.5,2918
30488,371.875,650.8,2975
30489,359.7464,1492.9,3032
30490,364.8208,1396.5,3002
30491,408.1632,1697.4,3142
30492,381.0264,975.4,3053
30493,342.4437,841.4,2988
30494,357.8528,859.5,3002
30497,376.3441,797.9,2940
30498,340.836,762.9,2941
30499,351.5625,1249.9,2978
30500,360.601,906.5,2943
30501,360.4651,1016.5,2949
30502,376.2994,1156.8,3056
30503,366.5644,1156.8,3022
30504,374.8056,1156.8,3070
30505,364.3927,972.5,2982
30506,373.3333,1229.0,3069
30507,360.0,1085.1,2972
30508,352.1595,1161.7,3039
30509,400.4425,1233.1,3203
30510,393.2927,1249.5,2998
30511,375.0,810.6,3000
30512,365.0,914.4,2972
30513,365.5394,1215.4,2985
30514,359.8673,979.0,2925
30515,390.7285,1060.9,3096
30516,374.1722,1937.2,3083
30517,368.1592,996.5,2888
30518,380.5601,826.4,3068
30519,388.4297,1107.7,3067
30520,381.0572,1107.7,2926
30521,363.9291,1127.1,2996
30522,352.7608,1473.2,3055
30523,359.401,1588.4,3068
30524,359.3466,1197.4,2948
30525,369.9515,1638.3,3017
30526,371.6666,843.4,3007
30527,371.0482,946.8,3026
30528,351.1705,1063.1,2925
30529,348.9148,1042.5,2938
30530,351.6667,925.5,2948
30531,365.4485,1090.9,3016
30532,370.4319,1090.9,3019
30533,370.0,724.8,3004
30534,371.0482,724.8,3065
30535,371.0482,801.5,2980
30536,351.7241,923.4,2940
30537,359.7246,1267.6,3046
30538,358.0034,1179.7,3034
30539,359.1065,1388.9,3040
30540,361.6636,1055.8,2984
30541,361.6637,1036.4,2995
30542,398.4,949.9,2945
30543,366.4,1194.8,2990
30544,360.3448,1345.9,2998
30545,393.3884,823.9,3064
30546,394.0397,823.9,2977
30547,390.0709,823.9,2986
30548,344.6154,1958.4,3084
30549,344.1034,1958.4,2963
30550,370.6177,661.0,2933
30551,343.9065,1415.4,2981
30552,346.6667,1623.9,3051
30553,349.9171,1302.7,2938
30554,356.2823,842.8,2922
30555,358.4905,966.8,2986

File: firstO2TempSample.csv
HeatNo,KwhPerTonSample,PPMSample,TempSample
30073,342.9002,608.3,2880
30074,358.3333,906.5,2947
30075,367.1096,1385.4,3062
30076,358.804,1117.0,2981
30077,355.0,1200.2,2982
30078,365.5394,1128.4,3027
30079,354.7351,1122.6,2954
30080,352.7454,1303.3,3012
30081,358.6776,1475.8,2991
30082,371.2871,1430.3,3010
30083,350.4132,1757.2,3027
30084,383.855,1286.3,2988
30085,371.2871,1310.4,3053
30086,401.9048,810.5,2986
30087,362.5378,882.2,2923
30088,352.657,1199.1,2974
30089,370.6176,1624.2,2998
30090,346.1538,1560.7,2959
30091,340.0,889.1,2885
30092,367.2788,1372.7,2992
30093,355.3054,1372.7,2866
30094,366.5008,1465.7,3064
30095,366.0565,1050.1,2969
30096,374.376,1529.2,3125
30097,347.1761,1292.8,3026
30098,379.7678,1012.2,3092
30099,377.4834,1509.9,3151
30100,366.0565,1509.9,3008
30101,375.4448,1509.9,3021
30102,395.6386,1509.9,2899
30103,389.439,1282.9,2976
30104,363.0363,1462.5,2988
30105,412.3711,1367.1,3023
30106,355.6942,1160.1,3004
30107,360.7085,1281.3,2991
30108,357.6159,1078.2,2990
30109,373.494,903.1,2967
30110,369.2308,1929.1,3064
30111,350.5843,1528.3,2967
30112,377.2955,1208.4,3049
30113,331.6667,1144.5,2907
30114,331.6667,939.3,2869
30115,335.0,1066.0,2907
30116,367.3077,1038.6,2917
30117,378.7167,1451.4,2981
30118,358.9315,1628.8,3006
30119,348.8746,1264.2,2988
30120,351.0815,1175.4,3032
30121,349.4176,1168.1,3028
30122,358.0034,806.7,2960
30123,354.5454,869.9,2905
30124,352.5741,1288.2,2936
30125,389.6552,1085.6,2996
30126,364.8881,1208.2,2898
30127,396.0066,620.5,3067
30128,362.7288,864.2,2936
30129,352.1595,1076.2,2932
30130,381.3747,1589.8,3055
30132,417.4455,1143.8,2966
30133,360.6811,999.0,2962
30134,360.2941,1309.0,2938
30135,354.9849,987.8,2921
30136,361.8012,795.6,2867
30137,373.5537,1072.1,2871
30138,373.3552,813.6,2950
30139,372.9373,1392.1,2978
30140,422.4,1559.3,3049
30141,386.9347,552.4,2908
30142,405.5299,916.4,2991
30143,348.6529,1292.9,2923
30144,362.1533,1381.1,2982
30145,369.8854,1136.5,2903
30146,380.7189,1235.9,2976
30147,379.7054,1138.4,2899
30148,359.4771,1187.4,2894
30149,366.0131,1276.2,2929
30150,372.7455,1132.0,2938
30151,369.5652,1714.2,3080
30152,351.5151,1553.3,3037
30153,357.1429,930.5,2855
30154,352.7454,942.0,2854
30155,364.2384,1395.8,2984
30156,347.1971,1113.9,2900
30157,403.4002,1094.9,2977
30158,343.2835,988.8,2880
30159,348.8372,1292.5,2967
30160,357.6159,1029.1,2888
30161,367.1399,1381.4,2964
30162,348.9096,1084.0,2976
30163,348.4848,807.6,2919
30164,369.3843,584.7,2925
30165,372.093,1236.7,3044
30166,363.9399,1667.1,3022
30167,357.1429,1375.1,2966
30168,355.0,1568.5,2993
30169,338.3333,1375.3,2962
30170,359.8673,688.1,2973
30171,337.1901,1022.4,2906
30172,359.5041,1266.3,2984
30173,381.6667,856.1,2838
30174,354.232,1245.4,2994
30175,345.3125,1110.4,2900
30176,353.3333,1422.7,2966
30177,372.7121,804.4,2907
30178,376.6667,614.0,2964
30179,385.382,614.0,2991
30180,375.0,698.9,2920
30181,375.0,539.9,2944
30182,350.0,970.0,2894
30183,346.0898,664.8,2967
30184,349.9222,780.0,2933
30185,362.5828,753.3,2933
30186,349.9171,845.7,2898
30187,369.4158,892.1,2964
30188,352.5741,972.6,2825
30189,370.0,847.1,2903
30190,381.6667,831.6,2939
30191,388.7043,657.3,3013
30192,387.3122,657.3,2966
30193,347.2454,1269.0,2960
30194,346.0207,1125.3,2949
30195,351.1188,1142.5,2909
30196,352.2337,1421.4,2960
30197,374.1379,1066.8,2991
30198,368.7707,1121.0,2948
30199,358.804,879.9,2911
30200,383.9662,925.7,2935
30201,364.0625,967.2,2881
30202,372.8549,1427.4,3009
30203,361.7363,1271.9,2949
30204,365.4485,1195.1,2968
30205,381.0316,649.1,2994
30206,386.0233,561.7,2924
30207,379.3677,682.2,2961
30208,382.6955,917.0,2969
30209,380.3987,917.0,2955
30210,346.5783,1199.8,2922
30211,341.1215,1516.3,3048
30212,366.4,1516.3,2931
30213,371.6108,1329.4,2958
30214,358.6776,1341.1,2955
30215,368.421,1480.5,3012
30216,441.4894,1491.1,2975
30217,362.5,1284.3,2964
30218,363.0673,1240.8,2896
30219,381.4262,1348.9,2999
30220,360.0,1280.9,2970
30221,366.6667,1606.4,3017
30222,370.4319,1635.4,3058
30223,391.3044,1081.5,2964
30224,364.3927,1503.3,3053
30225,360.1286,866.3,2922
30226,368.0782,1067.6,2982
30227,394.1368,1067.6,3083
30228,400.7782,1067.6,2910
30229,343.3284,720.3,2903
30230,362.5828,1467.5,3006
30231,397.6898,1088.8,2910
30232,348.7603,1133.4,2946
30233,353.1353,1092.9,2904
30234,365.1805,929.7,2925
30235,353.5826,1005.2,2966
30236,359.375,1198.9,2986
30237,350.5843,1304.0,2966
30238,353.4483,1195.6,2962
30239,347.6764,751.2,2888
30240,355.1724,1012.4,2960
30241,358.6207,1096.5,2977
30242,381.0316,1227.1,3006
30243,339.934,966.9,2927
30244,359.1433,1438.9,3064
30245,347.6112,799.6,2890
30246,356.3218,1293.9,2935
30247,397.351,1244.5,2962
30248,359.2715,1014.0,2903
30249,370.9677,958.8,2862
30250,354.1342,1125.8,2930
30251,374.415,982.0,2921
30252,394.8276,1214.3,2931
30253,363.3333,941.2,2883
30254,372.2871,1082.6,2980
30255,363.9399,1381.3,3020
30256,368.421,1172.7,2965
30257,376.91,1061.1,2914
30258,339.0706,862.2,2867
30259,375.6432,1211.6,2946
30260,369.4158,1564.2,3023
30261,385.1508,1699.0,3094
30262,425.2873,1699.0,3098
30263,351.7665,1854.0,3087
30264,351.8225,1521.3,3027
30265,363.9344,1227.4,2918
30266,359.0164,1403.0,2969
30267,416.0583,1403.0,3063
30268,359.401,1307.5,2960
30269,358.2555,1015.2,2956
30270,362.5,1042.6,2993
30271,366.5008,1189.8,2918
30272,353.3333,1299.4,2972
30273,350.6891,1287.7,2961
30274,368.3333,1208.5,2962
30275,375.2151,1519.5,3033
30276,385.6921,794.0,2981
30277,372.9903,794.0,2936
30278,383.3333,797.3,2996
30279,356.6667,1021.0,2904
30280,368.3333,1452.7,3054
30281,365.4485,946.7,2938
30282,366.0566,1028.2,2940
30283,377.7038,1178.3,3008
30284,368.7708,1049.8,2929
30285,367.7205,965.2,2934
30286,371.6666,1526.5,3063
30287,367.7205,1569.4,3036
30288,380.3987,958.2,2980
30289,368.1592,871.5,2984
30290,364.2384,1051.2,3004
30291,389.6353,1968.2,3165

File: sql_data.csv
,HeatNo,ScrapWt,TapWeight,EAF_Yield,Oxygen_SCF,CH4,modCarbon,SAProfile,O2_SCFperTon,Ladle_Temp,HeatsOnLadle,Preheater,Crew,Grade,Tap_Temp,Recarb
0,29585,64.159,54.1,84.3217631197,59845,16117,1232,34,932.7607973939743,1982,1,South,Team 1    ,A100      ,3080.0,1480
1,29586,66.5665,53.9,80.971659919,56841,17703,1024,35,853.8979817175306,1997,36,Middle,Team 1    ,A200      ,3059.0,622
2,29587,62.525,54.1,86.525389844,56807,16905,1002,35,908.5485805677729,1990,29,North,Team 1    ,A200      ,3105.0,648
3,29588,60.745,54.1,89.0608280516,50836,15542,908,35,836.8754630010701,1967,13,South,Team 2    ,A200      ,3048.0,578
4,29589,60.466,54.1,89.4717692587,53650,15928,921,35,887.2754936658617,1988,2,North,Team 2    ,A200      ,2990.0,399
5,29590,47.7155,49.6,103.9494503882,45402,13254,783,28,951.5147069610504,1978,37,South,Team 2    ,A200      ,3036.0,1351
6,29591,66.1025,54.3,82.1451533603,53435,16877,852,35,808.3657955447977,1729,14,South,Team 2    ,A100BPF   ,3093.0,438
7,29592,62.8805,54.1,86.0362115441,52159,15885,859,35,829.4940402827586,1872,51,Middle,Team 2    ,721SH     ,3047.0,563
8,29593,60.924,53.6,87.9784649727,47968,15138,753,28,787.3416059352636,1959,3,South,Team 2    ,721SH     ,3008.0,400
9,29594,60.7485,54.6,89.8787624385,49555,16074,725,28,815.7403063450126,2045,38,Middle,Team 2    ,721SH     ,2980.0,422
10,29595,52.9105,50.4,95.2551950936,50450,14893,1199,28,953.4969429508321,1977,15,South,Team 2    ,721SH     ,3067.0,2068
11,29596,64.161,53.5,83.3839871573,57926,17514,1009,35,902.8225869297548,2005,4,Middle,Team 3    ,A100BPF   ,3053.0,926
12,29597,60.8105,53.0,87.1560010195,49886,16216,831,28,820.3517484644922,1976,39,South,Team 3    ,85HP      ,2999.0,499
13,29598,64.058,53.2,83.0497361765,57184,16545,1214,34,892.6909987823534,1973,30,North,Team 1    ,85HP      ,3026.0,753
14,29599,60.4475,54.5,90.1608834112,51204,15886,1053,28,847.0821787501551,1994,5,Middle,Team 1    ,85HP      ,3050.0,627
15,29600,54.3555,51.6,94.9305957998,50035,15011,1026,28,920.5140234198931,1959,16,South,Team 1    ,85HP      ,2982.0,1106
16,29601,62.0125,53.3,85.9504132231,52296,16179,906,35,843.3138480145132,1982,40,North,Team 2    ,A100BPF   ,3008.0,657
17,29602,65.9265,53.6,81.3026628138,56326,17681,831,35,854.3757062789621,1692,52,Middle,Team 2    ,A100B     ,2996.0,492
18,29603,61.902,53.5,86.4269328939,51795,16175,873,35,836.7257923815063,1971,31,South,Team 2    ,A100B     ,2960.0,404
19,29604,60.15,54.2,90.1080631753,48336,15654,651,28,803.5910224438903,1990,6,North,Team 2    ,A100B     ,2979.0,458
20,29605,59.9755,53.5,89.2030912622,47774,15652,698,28,796.5585947595268,2008,17,Middle,Team 2    ,A100B     ,2999.0,660
21,29606,60.022,53.5,89.1339842057,48795,15602,712,28,812.9519176302023,1980,41,South,Team 2    ,A100B     ,3005.0,511
22,29607,60.241,53.5,88.809946714,49903,15728,579,28,828.3893029664182,0,7,Atomize,Team 2    ,A100BPF   ,3010.0,723
23,29608,60.006,53.4,88.9911008899,51158,16073,752,28,852.5480785254808,2001,53,Middle,Team 2    ,A100C     ,3019.0,568
24,29609,62.1285,53.4,85.9508921026,52937,18422,454,28,852.0566245764826,1980,18,South,Team 3    ,A100C     ,3034.0,803
25,29610,60.0255,53.1,88.4624034785,52480,16258,791,28,874.2950912528842,2015,32,Middle,Team 3    ,A100C     ,3042.0,616
26,29611,60.319,53.6,88.8608896036,49312,15907,696,28,817.5201843531888,2026,54,Middle,Team 3    ,A100BPF   ,2978.0,524
27,29612,60.2265,53.0,88.001129071,49525,15909,682,28,822.3124372161756,1960,8,South,Team 3    ,A100BPF   ,3035.0,504
28,29613,60.2275,53.4,88.6638163629,50886,16759,732,28,844.8964343530779,1978,42,North,Team 3    ,A100BPF   ,3032.0,733
29,29614,60.3955,52.9,87.5893071503,50590,16058,917,28,837.6451887971787,2001,19,Middle,Team 3    ,A100BPF   ,2987.0,1105
30,29615,64.1345,53.4,83.2625186132,50828,16742,750,35,792.5219655567596,1982,33,South,Team 3    ,A100BPF   ,3013.0,543
31,29616,62.0215,53.7,86.5828785179,52808,17486,747,35,851.4466757495384,1998,55,North,Team 1    ,A100BPF   ,3002.0,432
32,29617,60.165,53.7,89.2545499875,49805,15730,794,28,827.8068644560791,2001,9,Middle,Team 1    ,A100BPF   ,2961.0,666
33,29618,60.79,53.6,88.1723967757,48354,15710,880,28,795.4268794209574,1982,43,South,Team 1    ,85HP      ,2999.0,590
34,29619,60.443,53.9,89.174925136,49568,15930,906,28,820.0784209916782,1953,22,North,Team 1    ,85HP      ,3008.0,466
35,29620,50.3115,50.4,100.1759041173,48839,15024,855,28,970.7323375371435,832,34,North,Team 1    ,85HP      ,3008.0,980
36,29621,65.935,53.9,81.7471752483,50318,18928,641,35,763.1455221051035,2002,56,Middle,Team 1    ,A100C     ,2997.0,558
37,29622,62.361,54.1,86.7529385353,51436,16171,771,35,824.8103782812976,1952,10,North,Team 1    ,50HP      ,2986.0,383
38,29623,60.213,53.8,89.3494760267,48523,15938,617,28,805.8558782987062,2008,44,Middle,Team 2    ,50HP      ,2983.0,442
39,29624,51.288,49.2,95.9288722508,41972,13271,613,28,818.3590703478397,1959,21,North,Team 2    ,50HP      ,3016.0,746
40,29625,64.1935,53.9,83.9648874107,52873,17222,699,35,823.6503695857057,2005,56,Middle,Team 2    ,A100BPF   ,3099.0,418
41,29626,64.452,53.9,83.6281263575,55465,16943,903,35,860.562899522125,1927,35,South,Team 2    ,A200      ,3113.0,504
42,29627,60.3505,53.8,89.1459059991,52118,16099,747,28,863.5885369632398,1985,11,North,Team 2    ,A200      ,3069.0,529
43,29628,60.4835,53.5,88.4538758504,50526,15898,711,28,835.3683235923847,1871,22,North,Team 2    ,A200      ,3044.0,540
44,29629,53.461,48.0,89.7850769719,47051,14008,773,28,880.099511793644,1990,45,Middle,Team 2    ,A200      ,3074.0,601
45,29630,64.1265,53.8,83.8966729823,55256,18824,644,35,861.671851730564,1982,36,South,Team 2    ,A100BPF   ,,412
46,29631,65.5455,53.9,82.2329526817,52961,16568,860,35,808.003600552288,2009,58,South,Team 3    ,737SH     ,3095.0,611
47,29632,61.258,54.2,88.4782395768,52322,17116,667,28,854.1251754872833,2009,12,Middle,Team 3    ,737SH     ,3076.0,477
48,29633,49.128,45.4,92.4116593388,45950,14708,675,28,935.3118384627911,1988,23,North,Team 3    ,737SH     ,3028.0,526
49,29634,62.097,51.0,82.1295714768,50138,14684,1069,35,807.4142068054817,1976,46,South,Team 3    ,A100BPF   ,2992.0,685
50,29635,65.921,53.9,81.7645363389,57487,20548,1044,35,872.058979687808,1988,59,North,Team 1    ,A100B     ,3032.0,442
51,29636,63.877,53.7,84.0678178374,54182,17452,867,35,848.2239303661725,2015,37,Middle,Team 1    ,A100B     ,3074.0,448
52,29637,60.018,53.8,89.6397747342,46862,15439,766,28,780.7990936052518,1973,24,South,Team 1    ,A100B     ,2987.0,458
53,29638,60.1995,53.3,88.5389413533,49687,16348,795,35,825.3723037566757,1976,13,North,Team 1    ,A100B     ,2994.0,519
54,29639,60.0475,53.3,88.7630625754,54789,17613,784,35,912.4276614346975,2014,47,Middle,Team 1    ,A100B     ,3028.0,398
55,29640,60.0245,54.1,90.129863639,48632,15505,712,35,810.2025006455697,1972,60,South,Team 1    ,A100B     ,2965.0,503
56,29641,59.999,53.4,89.001483358,46063,15612,735,35,767.7294621577026,1973,38,North,Team 1    ,A100B     ,3021.0,564
57,29642,60.2735,53.4,88.5961492198,50798,16265,728,35,842.791608252383,1977,14,South,Team 2    ,A100B     ,3023.0,599
58,29643,61.869,53.3,86.1497680583,46925,16040,801,35,758.4573857667007,1959,48,North,Team 2    ,A100B     ,3071.0,468
59,29644,60.116,53.8,89.4936456184,51717,16536,790,35,860.286778894138,1987,35,Middle,Team 2    ,A100BPF   ,3066.0,686
60,29645,60.116,53.3,88.6619202874,47497,15333,781,28,790.089160955486,1971,39,North,Team 2    ,A100BPF   ,3027.0,277
61,29646,60.017,53.2,88.6415515603,52468,15989,800,28,874.2189712914674,1997,15,Middle,Team 2    ,A100BPF   ,3068.0,778
62,29647,60.2985,53.3,88.3935752962,49346,16304,752,28,818.3619824705424,1978,61,South,Team 2    ,A100BPF   ,3009.0,669
63,29648,60.14,53.0,88.1277020285,46609,16147,699,35,775.0083139341536,2005,40,Middle,Team 2    ,A100BPF   ,3007.0,430
64,29649,64.244,53.5,83.2762592615,55272,17854,860,35,860.3449349355582,2025,26,Middle,Team 3    ,A100BPF   ,2972.0,798
65,29650,60.053,52.9,88.0888548448,48441,15234,983,35,806.6374702346261,1980,15,South,Team 3    ,A100BPF   ,3005.0,1342
66,29651,58.2505,51.6,88.5829306186,52143,16252,924,35,895.1511145827075,1830,49,Middle,Team 3    ,A100X     ,2991.0,1003
67,29652,64.5735,53.4,82.696462171,54248,16207,942,34,840.0969437927324,1980,40,South,Team 1    ,50HP      ,3036.0,711
68,29653,62.3745,52.3,83.8483675219,48148,16330,774,35,771.9180113668247,1990,16,Middle,Team 1    ,50HP      ,3023.0,878
69,29654,66.2865,53.1,80.1068090787,52465,17166,1112,35,791.4884629600296,1959,26,North,Team 1    ,50HP      ,3001.0,817
70,29655,64.1075,53.8,83.9215380415,54027,18727,822,35,842.7563077643022,1982,50,South,Team 2    ,50HP      ,2995.0,353
71,29656,61.634,53.4,86.6404906382,50294,16071,875,35,816.0106434760035,1989,62,Middle,Team 2    ,737SH     ,3113.0,604
72,29657,61.44,53.4,86.9140625,50166,16713,781,35,816.50390625,1992,41,North,Team 2    ,737SH     ,3080.0,792
73,29658,61.491,53.8,87.4924785741,49774,17294,677,35,809.4517896928006,1987,51,North,Team 2    ,737SH     ,3084.0,694
74,29659,61.374,54.0,87.9851402874,53516,18003,891,35,871.965327337309,1982,17,South,Team 2    ,737SH     ,3064.0,692
75,29660,61.5465,53.4,86.763666496,53003,17294,897,35,861.1862575451081,1989,27,Middle,Team 2    ,737SH     ,2969.0,1041
76,29661,61.5045,53.7,87.310684584,49792,16999,777,35,809.5667796665284,2017,52,Middle,Team 3    ,737SH     ,2993.0,742
77,29662,60.9685,53.8,88.2422890509,54806,17203,978,28,898.9232144468045,1970,63,North,Team 3    ,4600V     ,3034.0,396
78,29663,61.0815,54.3,88.8976203924,59717,18378,1072,28,977.6609939179621,1994,18,Middle,Team 3    ,4600APF   ,3044.0,880
79,29664,54.8525,49.6,90.4243197666,50569,16257,749,28,921.9087552983,1983,42,South,Team 3    ,4600APF   ,3003.0,812
80,29665,66.2515,54.2,81.8094684648,60456,17724,1324,34,912.5227353342945,1987,43,North,Team 1    ,A100B     ,3034.0,1049
81,29666,64.061,53.9,84.1385554393,55981,17334,831,35,873.8702174489938,1995,53,Middle,Team 1    ,A100B     ,3036.0,629
82,29667,60.054,53.9,89.7525560329,29626,3961,513,28,493.3226762580344,1978,19,South,Team 2    ,A100B     ,2985.0,1424
83,29668,60.0815,54.0,89.8779158309,47069,15345,780,35,783.41918893503,2019,64,Middle,Team 2    ,A100B     ,2985.0,461
84,29669,60.299,53.4,88.5586825652,50791,15810,764,35,842.319109769648,1971,28,North,Team 2    ,A100B     ,3049.0,537
85,29670,63.928,54.0,84.4700287823,57968,17937,543,35,906.7701163809286,1981,45,South,Team 2    ,A100B     ,3011.0,655
86,29671,60.3775,54.3,89.9341642168,49795,15223,455,35,824.7277545443253,1273,54,Middle,Team 2    ,A100BPF   ,3025.0,704
87,29672,60.311,54.2,89.8675200212,46699,14951,680,35,774.3031951053705,1919,20,North,Team 2    ,A100BPF   ,2971.0,361
88,29673,60.2545,53.9,89.4538997087,50287,15397,821,35,834.5766706221112,2012,64,Middle,Team 2    ,A100BPF   ,3015.0,468
89,29674,60.036,53.6,89.279765474,46894,15045,798,35,781.0980078619494,2005,29,Middle,Team 2    ,A100BPF   ,3024.0,255
90,29675,60.1335,53.9,89.6338979104,50410,15731,819,35,838.3014459494292,1949,55,South,Team 3    ,A100BPF   ,3036.0,459
91,29676,60.295,53.9,89.393813749,49186,15600,773,35,815.7558669873124,1995,21,Middle,Team 3    ,A100BPF   ,3057.0,420
92,29677,60.1635,53.8,89.4229890215,47715,15694,480,35,793.0888329302651,1924,45,North,Team 3    ,A100BPF   ,3068.0,384
93,29678,60.0885,53.6,89.2017607362,49106,15575,444,35,817.2279221481648,1982,65,South,Team 3    ,A100BPF   ,3066.0,300
94,29679,54.083,55.8,103.1747499214,49994,15469,602,28,924.3939870199508,1991,56,Middle,Team 3    ,A100X     ,3030.0,1032
95,29680,65.301,51.9,79.4781090641,63480,17383,1369,34,972.1137501722791,1828,46,South,Team 1    ,4600V     ,2998.0,833
96,29681,65.262,53.9,82.5901749869,55879,18477,938,34,856.2256749716527,2004,66,Middle,Team 2    ,4600APF   ,2999.0,630
97,29682,56.1175,52.2,93.0191116853,44690,14722,802,28,796.3647703479306,1977,22,North,Team 2    ,4600APF   ,3018.0,1073
98,29683,65.3335,54.0,82.6528503753,49879,16213,889,35,763.4521340506784,1654,47,North,Team 2    ,50HP      ,2984.0,402
99,29684,64.2335,53.8,83.756918119,49713,16458,841,35,773.9419461807312,1665,57,South,Team 2    ,50HP      ,3026.0,487
100,29685,54.2775,52.7,97.093639169,41633,13707,709,28,767.0397494357699,1783,30,North,Team 2    ,50HP      ,2996.0,796
101,29686,66.195,53.9,81.4260895838,57501,17330,886,35,868.6607749830049,1978,67,South,Team 2    ,A100      ,3047.0,504
102,29687,64.3135,54.0,83.9637090191,62819,17908,972,35,976.7622660872133,1980,22,South,Team 3    ,A100      ,3045.0,985
103,29688,51.2005,54.5,106.4442730051,46285,13636,828,28,903.9950781730647,1856,58,North,Team 3    ,A100      ,3005.0,500
104,29689,66.33,54.1,81.561887532,56096,20399,565,35,845.7108397406905,1998,48,Middle,Team 3    ,A100B     ,3017.0,400
105,29690,64.177,54.2,84.453932094,55948,18128,937,35,871.7764931361702,1976,68,South,Team 3    ,A100B     ,2996.0,639
106,29691,60.224,54.1,89.831296493,48501,16491,870,35,805.3433846971308,2004,23,Middle,Team 3    ,A100B     ,3013.0,404
107,29692,64.29,54.8,85.2387618603,56957,17340,1103,34,885.9387151967645,1970,69,North,Team 1    ,A100B     ,3019.0,1106
108,29693,60.345,53.9,89.3197448007,51526,15618,969,35,853.8569889800315,2030,24,Middle,Team 1    ,A100BPF   ,2993.0,525
109,29694,60.2165,54.4,90.3406873531,53952,15707,964,35,895.9670522199065,1980,24,South,Team 1    ,A100BPF   ,3083.0,600
110,29695,60.1235,53.3,88.6508603125,46341,15145,896,28,770.7635117716035,1981,30,Middle,Team 2    ,A100BPF   ,3000.0,383
111,29696,60.0425,53.3,88.7704542615,48973,14858,849,35,815.6389224299455,1981,59,North,Team 2    ,A100BPF   ,3000.0,497
112,29697,60.098,53.7,89.3540550434,50559,15340,818,35,841.2759160038604,1977,70,South,Team 2    ,A100BPF   ,3034.0,384
113,29698,60.0245,53.5,89.1302718056,50216,15254,788,35,836.5917250456064,1977,31,South,Team 2    ,A100BPF   ,3031.0,477
114,29699,60.3575,53.5,88.6385287661,50285,15536,759,35,833.1193306548482,1920,50,Middle,Team 2    ,A100BPF   ,3030.0,386
115,29700,60.235,54.0,89.6488752386,50321,15780,674,35,835.4113057192662,1583,71,Middle,Team 2    ,A100BPF   ,3068.0,719
116,29701,60.3,53.8,89.2205638474,50199,15272,786,35,832.4875621890548,1979,32,North,Team 2    ,A100BPF   ,3046.0,415
117,29702,60.3525,53.7,88.9772586056,47090,15665,866,35,780.2493682946025,2004,25,North,Team 2    ,A100BPF   ,3089.0,280
118,29703,60.201,53.9,89.5333964552,46615,15383,832,35,774.3226856696732,1966,71,Middle,Team 3    ,A100BPF   ,3014.0,614
119,29704,60.3055,54.2,89.8757161452,53976,16630,1033,35,895.0427407118754,1559,32,North,Team 3    ,30HP      ,3066.0,499
120,29705,60.175,53.9,89.5720814291,49908,16361,1038,35,829.3809721645202,1971,60,South,Team 3    ,30HP      ,3049.0,530
121,29706,51.0835,53.9,105.5135219787,46381,14040,743,28,907.9448354165239,1920,51,Middle,Team 3    ,30HP      ,3005.0,941
122,29707,57.481,51.0,88.72496999,50126,15514,917,28,872.0446756319479,2001,26,North,Team 3    ,A100      ,3019.0,919
123,29708,62.128,50.7,81.6057172289,54998,14611,1180,34,885.2369302086016,1996,26,North,Team 3    ,A100      ,2984.0,2286
124,29709,64.1415,53.9,84.032958381,54034,18156,896,35,842.4187148725865,1970,52,South,Team 3    ,A100BPF   ,3069.0,271
125,29710,64.0065,54.1,84.5226656667,53692,17594,671,35,838.8523040628686,2006,33,Middle,Team 3    ,A100BPF   ,3088.0,506
126,29711,60.1355,53.8,89.4646257202,50728,16130,842,35,843.5616233339708,1847,27,North,Team 3    ,A100BPF   ,3030.0,612
127,29712,60.193,54.0,89.7114282391,50518,15612,853,35,839.2670244048312,2011,53,Middle,Team 1    ,A100BPF   ,3002.0,523
128,29713,65.0245,55.7,85.6600204538,51393,17057,805,35,790.363632169413,1976,1,South,Team 1    ,A100BPF   ,3012.0,406
129,29714,60.2085,53.6,89.0239750201,47289,15690,831,35,785.420663195396,1697,34,Middle,Team 1    ,A100BPF   ,2997.0,401
130,29715,60.354,53.8,89.1407363223,48536,15836,845,28,804.1886204725454,1976,28,South,Team 1    ,A100BPF   ,2987.0,380
131,29716,54.2485,51.3,94.5648266772,46172,14681,886,28,851.1203074739394,2010,54,Middle,Team 1    ,A100BPF   ,3016.0,872
132,29717,64.735,53.3,82.3356762184,59968,15525,1053,34,926.3613192245308,1967,61,North,Team 2    ,85HP      ,3023.0,1014
133,29718,64.5675,53.6,83.0139001819,51788,17250,975,35,802.0753475045495,1727,35,North,Team 2    ,85HP      ,2991.0,419
134,29719,62.6395,54.7,87.3250903982,52629,16424,978,35,840.1886988242244,1977,2,South,Team 2    ,85HP      ,3070.0,715
135,29720,60.6785,54.3,89.4880394208,52880,16257,942,28,871.4783654836557,1966,55,North,Team 3    ,85HP      ,3022.0,597
136,29721,64.6825,52.9,81.784099254,54192,16905,1050,35,837.8154833223823,1950,29,Middle,Team 3    ,85HP      ,2979.0,637
137,29722,60.3925,51.9,85.9378234052,38845,15611,586,28,643.2090077410274,1982,62,South,Team 3    ,85HP      ,3065.0,669
138,29723,60.396,53.0,87.7541559043,50127,16542,777,28,829.9721835883171,2026,36,North,Team 3    ,85HP      ,2997.0,561
139,29724,54.61,52.5,96.1362387841,44483,14983,875,28,814.5577733015931,1970,56,South,Team 3    ,85HP      ,3008.0,914
140,29725,62.309,53.4,85.7019050217,49636,16378,954,35,796.6104415092523,2010,3,Middle,Team 3    ,A100BPF   ,3032.0,647
141,29726,64.037,53.5,83.5454502865,51024,17425,966,35,796.7893561534737,1990,30,North,Team 3    ,A100B     ,3034.0,399
142,29727,63.9365,51.8,81.0178849327,52349,19064,948,35,818.7654938884674,1975,63,South,Team 1    ,A100B     ,2981.0,555
143,29728,60.009,53.2,88.6533686613,47526,15864,923,35,791.9812028195771,2010,37,Middle,Team 1    ,A100B     ,3040.0,724
144,29729,60.056,53.1,88.4174770214,51205,16856,814,28,852.6208871719729,1972,56,North,Team 1    ,A100B     ,2980.0,844
145,29730,58.164,52.9,90.9497283543,47703,15562,790,28,820.1464823602228,2003,31,Middle,Team 1    ,A100B     ,3030.0,1042
146,29731,53.0545,49.5,93.3002855554,52883,14677,1226,28,996.7674749549991,1978,4,South,Team 1    ,A100      ,3049.0,755
147,29732,64.0615,51.2,79.9231988011,50224,15553,1024,34,783.9966282400507,1967,64,North,Team 2    ,A100BPF   ,3043.0,313
148,29733,66.2055,52.9,79.9027271148,55596,17938,1016,35,839.7489634546979,1988,38,Middle,Team 2    ,A100BPF   ,3088.0,246
149,29734,60.0335,52.7,87.784320421,52397,15997,971,35,872.7960222209267,1977,5,South,Team 2    ,A100BPF   ,3094.0,366
150,29735,60.0495,53.2,88.5935769656,52146,16086,923,35,868.3835835435765,1962,32,North,Team 3    ,A100BPF   ,3058.0,352
151,29736,60.0375,52.0,86.612533833,49906,15815,1064,35,831.247137205913,1976,65,Middle,Team 3    ,A100BPF   ,3013.0,564
152,29737,60.0785,53.2,88.5508126867,50981,16181,1045,35,848.5731168388025,1959,39,South,Team 3    ,A100BPF   ,3019.0,453
153,29738,60.148,53.8,89.4460331183,50332,15481,894,35,836.8025537008712,0,33,Atomize,Team 3    ,A100BPF   ,3053.0,404
154,29739,60.02,53.4,88.9703432189,50868,16420,890,35,847.5174941686104,1956,57,North,Team 3    ,A100BPF   ,3021.0,397
155,29740,60.309,54.2,89.870500257,49233,15310,927,35,816.3458190319853,1966,5,Middle,Team 3    ,A100BPF   ,2995.0,399
156,29741,60.2565,52.3,86.7956154107,51711,15838,983,35,858.1812750491648,1995,66,North,Team 3    ,A100BPF   ,3067.0,300
157,29742,60.177,53.4,88.7382222443,48925,15101,875,35,813.018262791432,2015,34,Middle,Team 3    ,A100BPF   ,3073.0,357
158,29743,60.283,53.7,89.0798400875,50125,16291,766,28,831.4947829404641,1978,40,South,Team 1    ,A100BPF   ,2994.0,302
159,29744,60.146,54.0,89.7815316064,50621,16284,965,35,841.6353539720014,1884,6,Middle,Team 1    ,A100BPF   ,3039.0,268
160,29745,60.353,53.4,88.4794459264,50899,15386,780,35,843.3549285039683,510,58,Middle,Team 1    ,A100BPF   ,3039.0,317
161,29746,58.2565,53.4,91.6635911872,52125,14806,935,35,894.7499420665505,1985,34,Middle,Team 1    ,A100BPF   ,3087.0,477
162,29747,50.2755,51.2,101.8388678382,61024,15164,616,28,1213.7920060466827,0,7,Atomize,Team 1    ,A100BPF   ,3045.0,1818
163,29748,64.43,52.4,81.3285736458,52718,15343,1190,34,818.2213254695017,1981,35,South,Team 2    ,85HP      ,3065.0,893
164,29749,62.425,52.3,83.7805366439,50271,17305,959,35,805.3023628354025,2004,8,Middle,Team 2    ,85HP      ,2974.0,306
165,29750,60.6425,52.3,86.2431463082,55569,16543,961,35,916.3375520468319,2001,59,North,Team 2    ,85HP      ,3015.0,1060
166,29751,55.617,44.6,80.1913084128,48450,14825,921,28,871.1365230055559,1999,36,Middle,Team 3    ,85HP      ,3063.0,965
167,29752,65.887,53.3,80.8960796515,60041,17695,1195,35,911.272329898159,1977,1,South,Team 3    ,A100C     ,3063.0,450
168,29753,62.311,53.9,86.5015807802,63423,17479,1226,35,1017.8459662017942,2089,9,Middle,Team 3    ,A200      ,3044.0,848
169,29754,66.256,53.2,80.2946148273,61706,17981,1146,35,931.3269741608307,1980,60,South,Team 3    ,A200      ,3042.0,601
170,29755,58.0175,54.7,94.2818977032,62381,17762,1284,28,1075.2100659283838,2009,37,South,Team 3    ,A200      ,3037.0,1598
171,29756,64.0015,53.5,83.5917908174,53047,16950,1178,35,828.8399490636939,1982,2,South,Team 3    ,A100BPF   ,3101.0,378
172,29757,66.1565,53.2,80.4153786853,54419,17480,592,35,822.5797918571872,1984,61,North,Team 1    ,A100B     ,3038.0,439
173,29758,60.1095,53.2,88.5051447774,44016,15115,619,35,732.2636188955157,1969,38,North,Team 1    ,A100B     ,3038.0,350
174,29759,59.9205,53.3,88.9511936649,49838,15355,420,35,831.7353827154313,0,3,Atomize,Team 1    ,A100B     ,2997.0,330
175,29760,59.8625,53.6,89.5385257882,47405,15663,458,35,791.8980998120694,1851,62,South,Team 1    ,A100B     ,2979.0,531
176,29761,45.3,52.9,116.7770419426,40742,12608,213,28,899.3818984547462,1196,39,Middle,Team 1    ,A100X     ,3082.0,1003
177,29762,66.2495,53.2,80.302492849,46105,12761,1077,34,695.9297806021178,1981,40,South,Team 2    ,A100BPF   ,3004.0,332
178,29763,64.0645,53.3,83.1974026176,55010,17148,997,35,858.6658757970483,2001,4,Middle,Team 2    ,A100BPF   ,3078.0,363
179,29764,60.2315,53.4,88.6579281605,49884,15715,812,28,828.204510928667,1971,64,North,Team 2    ,A100BPF   ,3051.0,405
180,29765,60.1175,53.5,88.9923899031,51249,15949,859,28,852.4805589054768,1989,41,Middle,Team 3    ,A100BPF   ,3058.0,410
181,29766,60.0155,53.9,89.8101323824,49394,15315,893,28,823.0207196474244,1676,4,Middle,Team 3    ,A100BPF   ,2993.0,295
182,29767,61.298,54.1,88.2573656563,52054,15936,1031,35,849.1957323240563,1980,1,South,Team 3    ,3CUBPF    ,2976.0,348
183,29768,61.2145,53.6,87.5609536956,55097,16485,1119,28,900.064527195354,2001,64,Middle,Team 3    ,3CUBPF    ,3066.0,694
184,29769,61.116,53.7,87.8656980168,52265,16227,995,35,855.1770403822239,1961,42,South,Team 3    ,3CUBPF    ,3027.0,400
185,29770,61.217,53.6,87.5573778525,52741,16526,993,28,861.5417286047993,2018,5,Middle,Team 3    ,3CUBPF    ,3025.0,822
186,29771,61.1355,54.0,88.328385308,51612,16468,824,28,844.223078244228,1983,2,South,Team 3    ,3CUBPF    ,3074.0,419
187,29772,61.2265,52.8,86.2371685462,58041,17619,2516,28,947.9718749234399,2020,65,Middle,Team 1    ,3CUBPF    ,,446

File: sql_data.csv (part 1 of 4)
HeatNo,ScrapWt,TapWeight,EAF_Yield,Oxygen_SCF,CH4,modCarbon,SAProfile,O2_SCFperTon,Ladle_Temp,HeatsOnLadle,Preheater,Crew,Grade,Tap_Temp,Recarb,EAF_Lime,Add_A,Add_B,Add_C,Add_A_cum,Add_B_cum,Add_C_cum,Bundles,Bush,Frag,PitScrap,Remelt,Skull,#1 HMS,#2 Busheling,1170 Parts,3% Cu Remelt,30-50-85HP Remelt,4600 Parts,4600B Remelt,4600V Remelt,721 Remelt,737SH Remelt,A200 Parts,A200 Remelt,B Scrap,Carbon Pellets,Copper,Copper Bundles,Cu Skulls,Factory Bundles,Foundry Busheling,HBI - Iron Chips,HMS Drums,Home Scrap,Kish Iron,Ladle Carbon,Moly,Moly Skulls,Ni Skulls,Nickel,P/S,Pit Scrap,Pond Iron,Rail Crops,SI Sand,Solumet Moly Skulls,Solumet Ni/Mo Skulls,Solumet Pig Iron,Solumet Pit Scrap,Turnings,OTemp,Oxy,C_OxLab,C_L1,S_L1,P_L1,Si_L1,Cr_L1,Ni_L1,Cu_L1,Mn_L1,Mo_L1,Al_L1,Ca_L1,Zn_L1,Sn_L1,C_LF,S_LF,P_LF,Si_LF,Cr_LF,Ni_LF,Cu_LF,Mn_LF,Mo_LF,Al_LF,Ca_LF,Zn_LF,Sn_LF
11243,60.0085,53.1,88.4874642758,56595,16864,1355,34,943.1163918444887,1982,62,South,Team 1    ,A100      ,3149.0,746,3500,0.0,0.0,0.0,0.0,0.0,0.0,9404,24933,12513,0,0,0,18435.0,13190.0,0.0,0.0,0.0,0.0,2826.0,0.0,0.0,0.0,0.0,0.0,0.0,273.0,0.0,23799.0,0.0,0.0,0.0,0.0,0.0,3896.0,1144.0,0.0,0.0,0.0,0.0,0.0,1817.0,0.0,4033.0,0.0,0.0,0.0,0.0,0.0,0.0,4027.0,2904,642.00000,0.06700,0.47900,0.02000,0.01100,0.00400,0.08700,0.05000,0.18800,0.24900,0.04300,0.00300,0.00010,0.00100,0.00900,0.53900,0.02000,0.01100,0.00020,0.08700,0.05000,0.19000,0.24700,0.04400,0.00200,0.00010,0.00100,0.00900
11244,63.942,53.7,83.9823590128,62346,21617,1072,35,975.0398798911514,1996,28,Middle,Team 1    ,A100B     ,2982.0,443,3500,0.0,0.0,0.0,0.0,0.0,0.0,0,84575,0,4014,2569,0,0.0,0.0,0.0,0.0,0.0,0.0,0.0,0.0,0.0,0.0,0.0,0.0,0.0,459.0,0.0,0.0,0.0,15326.0,21400.0,0.0,0.0,0.0,0.0,0.0,0.0,0.0,0.0,0.0,0.0,0.0,0.0,0.0,324.0,0.0,0.0,0.0,0.0,0.0,2969,473.20000,0.10900,0.41500,0.01200,0.00500,0.00020,0.03800,0.02900,0.07300,0.11800,0.04100,0.00400,0.00010,0.00300,0.01100,0.48600,0.01200,0.00500,0.00020,0.04000,0.02800,0.07400,0.11800,0.04000,0.00200,0.00010,0.00200,0.01100
11245,60.2755,53.6,88.9250192864,52934,18598,568,35,878.2009274083168,1956,56,North,Team 1    ,A100B     ,3069.0,275,3754,0.0,1.0,0.0,0.0,1.0,0.0,0,77249,0,4724,2403,0,0.0,0.0,0.0,0.0,0.0,0.0,0.0,0.0,0.0,0.0,0.0,0.0,0.0,471.0,0.0,0.0,0.0,15861.0,20314.0,0.0,0.0,0.0,0.0,0.0,0.0,0.0,0.0,0.0,0.0,0.0,0.0,0.0,308.0,0.0,0.0,0.0,0.0,0.0,2926,620.10000,0.07400,0.36400,0.00900,0.00500,0.00020,0.02900,0.02600,0.06700,0.09600,0.03200,0.00300,0.00010,0.00700,0.01300,0.45600,0.01000,0.00500,0.00020,0.03000,0.02600,0.06600,0.09200,0.03600,0.00500,0.00010,0.00500,0.01300
11246,59.2435,53.7,90.6428553343,50953,18765,472,35,860.0605973651118,1978,14,South,Team 1    ,A100B     ,3022.0,500,3694,0.0,0.0,0.0,0.0,1.0,0.0,0,74400,0,4429,2946,0,0.0,0.0,0.0,0.0,0.0,0.0,0.0,0.0,0.0,0.0,0.0,0.0,0.0,500.0,0.0,0.0,0.0,15528.0,21184.0,0.0,0.0,0.0,0.0,0.0,0.0,0.0,0.0,0.0,0.0,0.0,0.0,0.0,306.0,0.0,0.0,0.0,0.0,0.0,2957,1141.40000,0.04400,0.36100,0.00900,0.00500,0.00020,0.05000,0.08800,0.06400,0.10600,0.03000,0.00400,0.00010,0.00400,0.01300,0.44200,0.00900,0.00500,0.00020,0.05300,0.08600,0.06200,0.11400,0.03400,0.00300,0.00010,0.00400,0.01300
11247,57.934,54.0,93.2095142748,49186,18090,523,35,849.0005868747196,1993,63,Middle,Team 1    ,A100B     ,,273,3600,0.0,0.0,0.0,0.0,1.0,0.0,0,72923,0,4063,2868,0,0.0,0.0,0.0,0.0,0.0,0.0,0.0,0.0,0.0,0.0,0.0,0.0,0.0,499.0,0.0,0.0,0.0,15346.0,20668.0,0.0,0.0,0.0,0.0,0.0,0.0,0.0,0.0,0.0,0.0,0.0,0.0,0.0,335.0,0.0,0.0,0.0,0.0,0.0,2993,1068.20000,0.05100,0.42300,0.00900,0.00500,0.00032,0.03900,0.03400,0.06300,0.10800,0.03600,0.00500,0.00100,0.00800,0.01300,0.50200,0.00800,0.00500,0.00020,0.04100,0.03300,0.06100,0.11400,0.03800,0.00500,0.00010,0.00700,0.01300
11248,54.8215,53.8,98.1366799522,56674,19007,562,28,1033.7914869166293,2002,57,Middle,Team 1    ,A100B     ,3034.0,832,3407,0.0,0.0,0.0,0.0,1.0,0.0,0,64536,0,4021,2814,0,0.0,0.0,0.0,0.0,0.0,0.0,0.0,0.0,0.0,0.0,0.0,0.0,0.0,518.0,0.0,0.0,0.0,15951.0,22321.0,0.0,0.0,0.0,0.0,0.0,0.0,0.0,0.0,0.0,0.0,0.0,0.0,0.0,380.0,0.0,0.0,0.0,0.0,0.0,2921,775.80000,0.05800,0.44200,0.00800,0.00400,0.00020,0.03300,0.02800,0.05600,0.10200,0.05700,0.00500,0.00010,0.00400,0.01400,0.46300,0.00800,0.00500,0.00020,0.03400,0.02800,0.05700,0.10200,0.05500,0.00300,0.00010,0.00400,0.01400
11249,56.2065,53.8,95.7184667253,48064,17486,431,28,855.1324135108929,1986,29,North,Team 1    ,A100B     ,2964.0,792,3493,1.0,0.0,1.0,1.0,1.0,1.0,0,69735,0,4901,1843,0,0.0,0.0,0.0,0.0,0.0,0.0,0.0,0.0,0.0,0.0,0.0,0.0,0.0,491.0,0.0,0.0,0.0,15041.0,20893.0,0.0,0.0,0.0,0.0,0.0,0.0,0.0,0.0,0.0,0.0,0.0,0.0,0.0,300.0,0.0,0.0,0.0,0.0,0.0,2995,1108.70000,0.05000,0.44600,0.00800,0.00300,0.00020,0.02700,0.03100,0.06300,0.09700,0.04500,0.00300,0.00010,0.00600,0.01400,0.52800,0.00700,0.00400,0.00020,0.03000,0.03200,0.06100,0.09700,0.04200,0.00300,0.00010,0.00500,0.01400
11250,58.257,53.6,92.0061108536,47521,17670,533,35,815.7131331857116,2017,15,Middle,Team 2    ,A100B     ,2988.0,700,3660,0.0,0.0,0.0,1.0,1.0,1.0,0,73073,0,4762,1986,0,0.0,0.0,0.0,0.0,0.0,0.0,0.0,0.0,0.0,0.0,0.0,0.0,0.0,477.0,0.0,0.0,0.0,16285.0,20408.0,0.0,0.0,0.0,0.0,0.0,0.0,0.0,0.0,0.0,0.0,0.0,0.0,0.0,300.0,0.0,0.0,0.0,0.0,0.0,3024,1185.30000,0.05000,0.44700,0.00900,0.00500,0.00020,0.03400,0.03400,0.06000,0.12500,0.03300,0.00300,0.00010,0.00600,0.01200,0.47000,0.00800,0.00400,0.00020,0.03700,0.03300,0.06000,0.12700,0.03600,0.00300,0.00019,0.00600,0.01200
11251,58.3135,53.5,91.7454791772,53334,17740,568,35,914.6081096144118,1982,64,South,Team 2    ,A100B     ,2988.0,747,3640,0.0,0.0,0.0,1.0,1.0,1.0,0,72664,0,4337,2253,0,0.0,0.0,0.0,0.0,0.0,0.0,0.0,0.0,0.0,0.0,0.0,0.0,0.0,493.0,0.0,0.0,0.0,15823.0,21550.0,0.0,0.0,0.0,0.0,0.0,0.0,0.0,0.0,0.0,0.0,0.0,0.0,0.0,300.0,0.0,0.0,0.0,0.0,0.0,2949,716.30000,0.06800,0.46900,0.00900,0.00400,0.00037,0.03300,0.02400,0.06000,0.12900,0.03200,0.00400,0.00066,0.00300,0.01100,0.52200,0.00900,0.00400,0.00020,0.03500,0.02300,0.06000,0.13100,0.03200,0.00200,0.00043,0.00300,0.01100
11252,57.937,53.5,92.3416814816,48633,17127,591,35,839.4117748588985,2066,58,Middle,Team 2    ,A100B     ,3014.0,801,3620,0.0,0.0,0.0,1.0,1.0,1.0,0,73965,0,4012,2129,0,0.0,0.0,0.0,0.0,0.0,0.0,0.0,0.0,0.0,0.0,0.0,0.0,0.0,469.0,0.0,0.0,0.0,15443.0,20325.0,0.0,0.0,0.0,0.0,0.0,0.0,0.0,0.0,0.0,0.0,0.0,0.0,0.0,300.0,0.0,0.0,0.0,0.0,0.0,2883,766.90000,0.05300,0.40800,0.00800,0.00500,0.00020,0.03700,0.03200,0.04800,0.17000,0.03900,0.00300,0.00010,0.00200,0.01200,0.50200,0.00800,0.00400,0.00020,0.04000,0.03100,0.04700,0.17100,0.04100,0.00300,0.00064,0.00200,0.01200
11253,58.0045,53.3,91.8894223724,48482,17672,454,35,835.8317027127206,1901,30,South,Team 2    ,A100B     ,2991.0,490,3633,0.0,0.0,0.0,1.0,1.0,1.0,0,101029,0,4128,2075,0,0.0,0.0,0.0,0.0,0.0,0.0,0.0,0.0,0.0,0.0,0.0,0.0,0.0,486.0,0.0,0.0,0.0,8777.0,0.0,0.0,0.0,0.0,0.0,0.0,0.0,0.0,0.0,0.0,0.0,0.0,0.0,0.0,300.0,0.0,0.0,0.0,0.0,0.0,2937,681.20000,0.06900,0.43500,0.00700,0.00400,0.00020,0.03100,0.01800,0.04500,0.14800,0.03500,0.00300,0.00010,0.00400,0.00900,0.51900,0.00700,0.00500,0.00300,0.03300,0.01800,0.04500,0.14800,0.03600,0.00300,0.00200,0.00400,0.01000
11254,57.915,53.6,92.5494258827,50810,17075,408,35,877.320210653544,1997,16,Middle,Team 2    ,A100B     ,2997.0,703,3615,0.0,0.0,0.0,1.0,1.0,1.0,8852,100165,0,4925,1888,0,0.0,0.0,0.0,0.0,0.0,0.0,0.0,0.0,0.0,0.0,0.0,0.0,0.0,488.0,0.0,0.0,0.0,0.0,0.0,0.0,0.0,0.0,0.0,0.0,0.0,0.0,0.0,0.0,0.0,0.0,0.0,0.0,300.0,0.0,0.0,0.0,0.0,0.0,2959,929.70000,0.05400,0.44000,0.00600,0.00400,0.00020,0.02800,0.02000,0.05800,0.12000,0.02700,0.00500,0.00037,0.00200,0.00400,0.50300,0.00700,0.00400,0.00020,0.03000,0.02200,0.05900,0.12300,0.02400,0.00300,0.00023,0.00200,0.00400
11255,62.3205,53.5,85.8465512953,52789,14559,1098,35,847.0567469773188,2006,67,South,Team 3    ,A100C     ,3016.0,864,4031,0.0,0.0,0.0,1.0,1.0,1.0,8307,98152,0,5000,2882,0,0.0,0.0,0.0,0.0,0.0,0.0,0.0,0.0,0.0,0.0,0.0,0.0,0.0,501.0,0.0,0.0,0.0,0.0,10300.0,0.0,0.0,0.0,0.0,0.0,0.0,0.0,0.0,0.0,0.0,0.0,0.0,0.0,332.0,0.0,0.0,0.0,0.0,0.0,2870,834.80000,0.06000,0.45900,0.00900,0.00400,0.00020,0.03100,0.02800,0.06100,0.13600,0.05100,0.00300,0.00010,0.00400,0.00400,0.44500,0.00800,0.00400,0.00020,0.03100,0.02800,0.06000,0.12700,0.05100,0.00200,0.00010,0.00300,0.00400
11256,59.8995,53.4,89.1493251195,44580,15844,400,28,744.2466130769038,1230,67,Middle,Team 3    ,A100C     ,2990.0,598,3758,0.0,0.0,0.0,1.0,1.0,1.0,0,0,0,3947,0,0,0.0,0.0,0.0,0.0,0.0,0.0,0.0,0.0,0.0,0.0,0.0,0.0,0.0,394.0,0.0,0.0,0.0,16225.0,99627.0,0.0,0.0,0.0,0.0,0.0,0.0,0.0,0.0,0.0,0.0,0.0,0.0,0.0,324.0,0.0,0.0,0.0,0.0,0.0,2885,1046.50000,0.03900,0.34200,0.00700,0.00400,0.00020,0.02800,0.04100,0.06500,0.09600,0.02000,0.00400,0.00010,0.00800,0.01000,0.45600,0.00700,0.00400,0.00020,0.02900,0.04100,0.06600,0.09400,0.02100,0.00200,0.00010,0.00800,0.01000
11257,58.0095,53.8,92.7434299554,49636,17790,657,28,855.6529533955645,1977,17,South,Team 1    ,A100C     ,2976.0,500,3648,0.0,0.0,0.0,1.0,1.0,1.0,0,0,0,4160,0,0,0.0,0.0,0.0,0.0,0.0,0.0,0.0,0.0,0.0,0.0,0.0,0.0,0.0,406.0,0.0,0.0,0.0,16001.0,95858.0,0.0,0.0,0.0,0.0,0.0,0.0,0.0,0.0,0.0,0.0,0.0,0.0,0.0,344.0,0.0,0.0,0.0,0.0,0.0,2958,1180.00000,0.00900,0.31300,0.00800,0.00400,0.00020,0.02300,0.02800,0.06700,0.06900,0.02200,0.00400,0.00010,0.00900,0.01100,0.37900,0.00900,0.00400,0.00020,0.02200,0.02800,0.06700,0.06700,0.02000,0.00400,0.00010,0.00800,0.01100
11258,58.075,54.6,94.0163581575,48538,17380,918,28,835.781317262161,1996,31,Middle,Team 1    ,A100BPF   ,3037.0,0,3655,0.0,0.0,0.0,1.0,1.0,1.0,16093,64832,14191,0,0,0,8965.0,0.0,0.0,0.0,0.0,0.0,1440.0,0.0,0.0,0.0,0.0,0.0,0.0,499.0,0.0,0.0,0.0,0.0,0.0,0.0,0.0,0.0,0.0,0.0,0.0,0.0,0.0,0.0,3957.0,0.0,1765.0,4907.0,0.0,0.0,0.0,0.0,0.0,0.0,3037,709.00000,0.01600,0.45100,0.01600,0.00700,0.00020,0.06000,0.04600,0.10500,0.14500,0.02800,0.00300,0.00010,0.00700,0.00700,0.48000,0.01600,0.00700,0.00075,0.06100,0.04600,0.10600,0.14400,0.02900,0.00300,0.00010,0.00700,0.00700
11259,58.028,53.6,92.3692010753,50667,18321,737,28,873.1474460605225,1974,65,North,Team 1    ,A100BPF   ,3007.0,206,3600,0.0,0.0,0.0,1.0,1.0,1.0,16588,67661,14079,0,0,0,7835.0,0.0,0.0,0.0,0.0,0.0,1322.0,0.0,0.0,0.0,0.0,0.0,0.0,492.0,0.0,0.0,0.0,0.0,0.0,0.0,0.0,0.0,0.0,0.0,0.0,0.0,0.0,0.0,3401.0,0.0,1492.0,3678.0,0.0,0.0,0.0,0.0,0.0,0.0,3032,935.00000,0.01200,0.50300,0.01500,0.00800,0.00020,0.06800,0.05000,0.11000,0.14800,0.02700,0.00400,0.00010,0.00400,0.00800,0.50400,0.01500,0.00800,0.00020,0.06800,0.05100,0.10900,0.14800,0.02800,0.00300,0.00010,0.00400,0.00800
11260,58.042,53.5,92.1746321629,51644,18185,475,35,889.7694772750766,1990,60,South,Team 1    ,A100BPF   ,3055.0,201,3632,0.0,0.0,0.0,1.0,1.0,1.0,16758,67061,13382,0,0,0,8974.0,0.0,0.0,0.0,0.0,0.0,1446.0,0.0,0.0,0.0,0.0,0.0,0.0,492.0,0.0,0.0,0.0,0.0,0.0,0.0,0.0,0.0,0.0,0.0,0.0,0.0,0.0,0.0,3121.0,0.0,1801.0,3541.0,0.0,0.0,0.0,0.0,0.0,0.0,3065,851.00000,0.01300,0.46400,0.01300,0.00700,0.00020,0.07000,0.05100,0.10500,0.13600,0.03700,0.00400,0.00010,0.00400,0.00700,0.50300,0.01200,0.00700,0.00020,0.07000,0.05000,0.10300,0.13300,0.03600,0.00300,0.00010,0.00400,0.00700
11261,58.272,53.6,91.9824272377,52102,18627,503,35,894.117243272927,2013,68,Middle,Team 1    ,A100BPF   ,3016.0,638,3662,0.0,0.0,0.0,1.0,1.0,1.0,15809,67194,14265,0,0,0,8137.0,0.0,0.0,0.0,0.0,0.0,1441.0,0.0,0.0,0.0,0.0,0.0,0.0,503.0,0.0,0.0,0.0,0.0,0.0,0.0,0.0,0.0,0.0,0.0,0.0,0.0,0.0,0.0,3916.0,0.0,2087.0,3695.0,0.0,0.0,0.0,0.0,0.0,0.0,3013,1343.00000,0.00900,0.48200,0.01200,0.00600,0.00041,0.05800,0.04700,0.10800,0.10800,0.04000,0.00300,0.00010,0.00300,0.00700,0.50100,0.01200,0.00600,0.00020,0.05800,0.04600,0.10600,0.10800,0.04400,0.00400,0.00010,0.00300,0.00600
11262,58.3635,53.5,91.6668808416,50481,17975,504,35,864.9412732272739,1950,18,North,Team 1    ,A100BPF   ,3045.0,526,3620,0.0,0.0,0.0,1.0,1.0,1.0,15822,66253,14147,0,0,0,8298.0,0.0,0.0,0.0,0.0,0.0,1514.0,0.0,0.0,0.0,0.0,0.0,0.0,497.0,0.0,0.0,0.0,0.0,0.0,0.0,0.0,0.0,0.0,0.0,0.0,0.0,0.0,0.0,3089.0,0.0,1881.0,5723.0,0.0,0.0,0.0,0.0,0.0,0.0,2900,466.00000,0.02200,0.47700,0.01900,0.00800,0.00020,0.07800,0.05700,0.12000,0.14100,0.03600,0.00200,0.00010,0.00200,0.00800,0.46900,0.01900,0.00800,0.00020,0.07700,0.05700,0.11900,0.14000,0.03800,0.00300,0.00010,0.00200,0.00700
11263,58.1775,53.3,91.6161746379,51309,17879,518,35,881.9388939022817,1980,32,South,Team 1    ,A100BPF   ,3038.0,523,3635,0.0,0.0,0.0,1.0,1.0,1.0,16204,65259,14050,0,0,0,8221.0,0.0,0.0,0.0,0.0,0.0,1830.0,0.0,0.0,0.0,0.0,0.0,0.0,520.0,0.0,0.0,0.0,0.0,0.0,0.0,0.0,0.0,0.0,0.0,0.0,0.0,0.0,0.0,3565.0,0.0,1666.0,5560.0,0.0,0.0,0.0,0.0,0.0,0.0,3001,728.00000,0.01500,0.48700,0.01800,0.00700,0.00020,0.07700,0.05100,0.12300,0.14000,0.03500,0.00400,0.00010,0.00200,0.00700,0.49900,0.01900,0.00600,0.00020,0.07600,0.04900,0.12300,0.13900,0.04800,0.00700,0.00010,0.00100,0.00700
11264,58.3315,53.6,91.8886022132,48839,17430,520,35,837.266314084157,1967,69,South,Team 1    ,A100BPF   ,3018.0,474,3672,0.0,1.0,1.0,1.0,2.0,2.0,17677,64782,14217,0,0,0,8205.0,0.0,0.0,0.0,0.0,0.0,1711.0,0.0,0.0,0.0,0.0,0.0,0.0,482.0,0.0,0.0,0.0,0.0,0.0,0.0,0.0,0.0,0.0,0.0,0.0,0.0,0.0,0.0,3104.0,0.0,1925.0,5042.0,0.0,0.0,0.0,0.0,0.0,0.0,2939,526.00000,0.02000,0.48000,0.01400,0.00800,0.00039,0.07500,0.04600,0.12600,0.17100,0.04300,0.00400,0.00200,0.00200,0.00800,0.53600,0.01400,0.00700,0.00100,0.07500,0.04500,0.12900,0.16600,0.04000,0.00300,0.00400,0.00200,0.00800
11265,58.1215,53.7,92.3926602031,48288,17268,513,35,830.8113176707415,2083,61,North,Team 2    ,A100BPF   ,3004.0,399,3606,0.0,0.0,0.0,1.0,2.0,2.0,16112,65212,14068,0,0,0,7965.0,0.0,0.0,0.0,0.0,0.0,1733.0,0.0,0.0,0.0,0.0,0.0,0.0,489.0,0.0,0.0,0.0,0.0,0.0,0.0,0.0,0.0,0.0,0.0,0.0,0.0,0.0,0.0,3609.0,0.0,1576.0,5968.0,0.0,0.0,0.0,0.0,0.0,0.0,2928,46.00000,0.00000,0.51400,0.01500,0.00700,0.00031,0.06600,0.04700,0.10500,0.18200,0.03500,0.00400,0.00700,0.00200,0.00800,0.54600,0.01300,0.00500,0.00067,0.06500,0.04600,0.10300,0.16700,0.04200,0.00400,0.00083,0.00200,0.00700
11266,58.2015,53.6,92.0938463785,48168,17652,445,35,827.6075358882503,1942,19,South,Team 2    ,A100BPF   ,3003.0,283,3643,0.0,0.0,0.0,1.0,2.0,2.0,16559,64517,14383,0,0,0,8259.0,0.0,0.0,0.0,0.0,0.0,1872.0,0.0,0.0,0.0,0.0,0.0,0.0,513.0,0.0,0.0,0.0,0.0,0.0,0.0,0.0,0.0,0.0,0.0,0.0,0.0,0.0,0.0,3432.0,0.0,1918.0,5463.0,0.0,0.0,0.0,0.0,0.0,0.0,2998,700.00000,0.01600,0.53100,0.01300,0.00600,0.00028,0.06400,0.04300,0.11300,0.15600,0.05100,0.00500,0.00088,0.00300,0.00600,0.52700,0.01100,0.00500,0.00020,0.06300,0.04200,0.11700,0.14800,0.04400,0.00200,0.00091,0.00300,0.00600
11267,58.298,53.4,91.5983395656,52978,17673,449,35,908.7447253765138,1612,70,South,Team 2    ,A100BPF   ,3003.0,504,3637,0.0,0.0,0.0,1.0,2.0,2.0,17363,62346,14899,0,0,0,8809.0,0.0,0.0,0.0,0.0,0.0,2009.0,0.0,0.0,0.0,0.0,0.0,0.0,501.0,0.0,0.0,0.0,0.0,0.0,0.0,0.0,0.0,0.0,0.0,0.0,0.0,0.0,0.0,3931.0,0.0,1545.0,5694.0,0.0,0.0,0.0,0.0,0.0,0.0,2943,617.00000,0.01700,0.49300,0.01600,0.00600,0.00100,0.05500,0.04800,0.12300,0.11500,0.04000,0.00400,0.00200,0.00300,0.00700,0.51100,0.01600,0.00600,0.00100,0.05400,0.04800,0.12400,0.10700,0.03900,0.00400,0.00300,0.00200,0.00700
11268,55.446,53.3,96.1295675071,46520,16587,297,28,839.014536666306,2005,66,Middle,Team 2    ,A100BPF   ,3003.0,308,3429,0.0,0.0,0.0,1.0,2.0,2.0,16521,58818,15368,0,0,0,8151.0,0.0,0.0,0.0,0.0,0.0,1845.0,0.0,0.0,0.0,0.0,0.0,0.0,495.0,0.0,0.0,0.0,0.0,0.0,0.0,0.0,0.0,0.0,0.0,0.0,0.0,0.0,0.0,3174.0,0.0,1748.0,5267.0,0.0,0.0,0.0,0.0,0.0,0.0,2912,532.00000,0.01900,0.48600,0.02000,0.00500,0.00200,0.05600,0.04800,0.13700,0.10200,0.04400,0.00500,0.00052,0.00300,0.00700,0.49800,0.02400,0.00500,0.00081,0.05500,0.04900,0.13800,0.12000,0.04600,0.00400,0.00500,0.00300,0.00800
11269,57.197,53.9,94.2357116631,56375,17772,1358,35,985.628616885501,2040,62,South,Team 2    ,A100BPF   ,2974.0,1922,3860,0.0,0.0,0.0,1.0,2.0,2.0,17269,61338,15082,0,0,0,8139.0,0.0,0.0,0.0,0.0,0.0,1936.0,0.0,0.0,0.0,0.0,0.0,0.0,206.0,0.0,0.0,0.0,0.0,0.0,0.0,0.0,0.0,0.0,250.0,0.0,0.0,0.0,0.0,3441.0,0.0,1900.0,5289.0,0.0,0.0,0.0,0.0,0.0,0.0,2979,964.00000,0.01100,0.50800,0.01800,0.00500,0.00020,0.04500,0.05200,0.12300,0.09600,0.03700,0.00300,0.00013,0.00600,0.00700,0.53700,0.01900,0.00400,0.00020,0.04600,0.05300,0.12300,0.11100,0.04100,0.00300,0.00010,0.00500,0.00700
11270,60.157,53.5,88.933956148,48461,17475,718,35,805.5754110078628,2009,71,North,Team 3    ,A100BPF   ,3055.0,142,3783,1.0,0.0,0.0,2.0,2.0,2.0,16728,65407,14604,2747,0,0,5756.0,0.0,0.0,0.0,0.0,0.0,1852.0,0.0,0.0,0.0,0.0,0.0,0.0,502.0,0.0,0.0,0.0,0.0,0.0,0.0,2725.0,0.0,0.0,0.0,0.0,0.0,0.0,0.0,3351.0,0.0,1956.0,5188.0,0.0,0.0,0.0,0.0,0.0,0.0,3037,827.00000,0.01400,0.50100,0.01900,0.00800,0.00020,0.06100,0.04800,0.19500,0.12500,0.04000,0.00400,0.00020,0.00400,0.01700,0.51800,0.01900,0.00800,0.00020,0.06000,0.04800,0.19300,0.12000,0.03900,0.00500,0.00033,0.00400,0.01700
11271,56.074,51.6,92.0212576238,48140,17583,369,28,858.5083996147947,1993,20,Middle,Team 3    ,A100BPF   ,3082.0,341,3519,0.0,0.0,0.0,2.0,2.0,2.0,16122,57214,14903,2723,0,0,5858.0,0.0,0.0,0.0,0.0,0.0,1568.0,0.0,0.0,0.0,0.0,0.0,0.0,487.0,0.0,0.0,0.0,0.0,0.0,0.0,2537.0,0.0,0.0,0.0,0.0,0.0,0.0,0.0,3950.0,0.0,2378.0,4895.0,0.0,0.0,0.0,0.0,0.0,0.0,3105,1467.00000,0.00800,0.48100,0.01500,0.00900,0.00020,0.06000,0.04200,0.12700,0.12900,0.04300,0.00400,0.00010,0.00300,0.00800,0.52700,0.01400,0.00900,0.00100,0.06200,0.04300,0.12400,0.12800,0.04800,0.00700,0.00200,0.00400,0.00800
11272,62.9505,53.9,85.6228306367,48824,18522,502,35,775.5935218941868,1937,33,South,Team 3    ,85HP      ,3009.0,291,3587,0.0,0.0,0.0,2.0,2.0,2.0,12348,88536,0,4143,7284,0,0.0,0.0,0.0,0.0,5974.0,0.0,0.0,0.0,0.0,0.0,0.0,0.0,0.0,481.0,0.0,0.0,0.0,0.0,0.0,0.0,0.0,0.0,0.0,0.0,980.0,0.0,0.0,0.0,2963.0,0.0,3673.0,0.0,0.0,0.0,0.0,0.0,0.0,0.0,2950,1039.00000,0.01000,0.48600,0.01300,0.00600,0.00200,0.05700,0.04200,0.09900,0.12500,0.75100,0.00100,0.00011,0.00600,0.00500,0.46000,0.01300,0.00600,0.00020,0.05400,0.04100,0.10000,0.10900,0.84200,0.00010,0.00010,0.00400,0.00500
11273,58.4345,53.0,90.6998434144,48109,17872,839,35,823.2978805329044,2113,63,Middle,Team 1    ,85HP      ,3028.0,351,3659,0.0,0.0,0.0,2.0,2.0,2.0,12785,79978,0,4074,7200,0,0.0,0.0,0.0,0.0,6197.0,0.0,0.0,0.0,0.0,0.0,0.0,0.0,0.0,466.0,0.0,0.0,0.0,0.0,0.0,0.0,0.0,0.0,0.0,0.0,800.0,0.0,0.0,0.0,2855.0,0.0,2980.0,0.0,0.0,0.0,0.0,0.0,0.0,0.0,3015,1133.00000,0.01000,0.50800,0.01200,0.00500,0.00039,0.05200,0.02800,0.08800,0.14800,0.79200,0.00029,0.00010,0.00400,0.00500,0.50200,0.01200,0.00400,0.00050,0.05000,0.02700,0.08600,0.12600,0.85400,0.00200,0.00010,0.00200,0.00400
11274,58.8055,53.6,91.1479368426,47585,17889,850,35,809.1930176599127,1982,71,South,Team 1    ,85HP      ,3013.0,383,3685,0.0,0.0,0.0,2.0,2.0,2.0,12577,81915,0,3692,7028,0,0.0,0.0,0.0,0.0,6180.0,0.0,0.0,0.0,0.0,0.0,0.0,0.0,0.0,473.0,0.0,0.0,0.0,0.0,0.0,0.0,0.0,0.0,0.0,0.0,800.0,0.0,0.0,0.0,1944.0,0.0,3475.0,0.0,0.0,0.0,0.0,0.0,0.0,0.0,3041,1259.00000,0.00900,0.56600,0.01500,0.00600,0.00020,0.08400,0.03300,0.10500,0.13000,0.80900,0.00300,0.00010,0.00300,0.00500,0.52300,0.01400,0.00500,0.00052,0.08200,0.03500,0.10500,0.11400,0.87000,0.00091,0.00010,0.00200,0.00500
11275,58.4185,54.0,92.4364713232,50897,18530,893,35,871.2479779521898,2002,21,Middle,Team 1    ,85HP      ,3009.0,199,3617,0.0,0.0,0.0,2.0,2.0,2.0,12672,80331,0,4047,7130,0,0.0,0.0,0.0,0.0,5968.0,0.0,0.0,0.0,0.0,0.0,0.0,0.0,0.0,428.0,0.0,0.0,0.0,0.0,0.0,0.0,0.0,0.0,0.0,0.0,800.0,0.0,0.0,0.0,2425.0,0.0,3464.0,0.0,0.0,0.0,0.0,0.0,0.0,0.0,2943,893.00000,0.01200,0.42400,0.01300,0.00500,0.00049,0.04400,0.03600,0.09400,0.08400,0.82200,0.00200,0.00010,0.00500,0.00500,0.47300,0.01300,0.00500,0.00047,0.04400,0.03700,0.09600,0.13200,0.85100,0.00010,0.00010,0.00400,0.00500
11276,58.822,53.0,90.1023426609,49191,18252,893,35,836.2687429873176,2026,34,South,Team 1    ,85HP      ,2988.0,433,3678,0.0,0.0,0.0,2.0,2.0,2.0,12132,82473,0,3536,0,0,0.0,0.0,0.0,0.0,13527.0,0.0,0.0,0.0,0.0,0.0,0.0,0.0,0.0,438.0,0.0,0.0,0.0,0.0,0.0,0.0,0.0,0.0,0.0,0.0,800.0,0.0,0.0,0.0,2279.0,0.0,2897.0,0.0,0.0,0.0,0.0,0.0,0.0,0.0,2987,1373.00000,0.00800,0.42900,0.01300,0.00500,0.00100,0.03600,0.03200,0.08200,0.08900,0.79800,0.00015,0.00010,0.00600,0.00500,0.46700,0.01300,0.00400,0.00600,0.03700,0.03100,0.08200,0.12800,0.84700,0.00100,0.00200,0.00500,0.00500
11277,58.663,53.8,91.7102773468,50996,18247,972,35,869.3043315207201,2036,64,Middle,Team 1    ,85HP      ,3014.0,554,3706,0.0,0.0,0.0,2.0,2.0,2.0,12319,82355,0,3653,7044,0,0.0,0.0,0.0,0.0,6201.0,0.0,0.0,0.0,0.0,0.0,0.0,0.0,0.0,462.0,0.0,0.0,0.0,0.0,0.0,0.0,0.0,0.0,0.0,0.0,800.0,0.0,0.0,0.0,1859.0,0.0,3095.0,0.0,0.0,0.0,0.0,0.0,0.0,0.0,3055,1684.00000,0.00700,0.47500,0.01000,0.00500,0.00084,0.03400,0.04000,0.08400,0.09200,0.80600,0.00200,0.00010,0.00300,0.00500,0.47100,0.01100,0.00400,0.00052,0.03500,0.04000,0.08600,0.13300,0.85800,0.00039,0.00010,0.00200,0.00500
11278,55.535,53.3,95.975510939,48840,17644,877,35,879.4453947960747,2034,72,South,Team 1    ,85HP      ,2995.0,513,3473,0.0,0.0,0.0,2.0,2.0,2.0,12045,75364,0,3605,6898,0,0.0,0.0,0.0,0.0,6322.0,0.0,0.0,0.0,0.0,0.0,0.0,0.0,0.0,421.0,0.0,0.0,0.0,0.0,0.0,0.0,0.0,0.0,0.0,0.0,800.0,0.0,0.0,0.0,2513.0,0.0,3523.0,0.0,0.0,0.0,0.0,0.0,0.0,0.0,2945,1203.00000,0.00900,0.42600,0.01300,0.00500,0.00027,0.03800,0.03800,0.09200,0.10100,0.84100,0.00010,0.00010,0.00300,0.00500,0.48300,0.01300,0.00500,0.00500,0.03800,0.03700,0.09200,0.12700,0.86800,0.00020,0.00064,0.00200,0.00500
11279,52.7625,52.0,98.5548448235,44989,16851,689,28,852.6699834162521,2024,22,Middle,Team 1    ,85HP      ,3035.0,1100,3325,0.0,0.0,0.0,2.0,2.0,2.0,11812,70245,0,3808,7064,0,0.0,0.0,0.0,0.0,7006.0,0.0,0.0,0.0,0.0,0.0,0.0,0.0,0.0,279.0,0.0,0.0,0.0,0.0,0.0,0.0,0.0,0.0,0.0,0.0,740.0,0.0,0.0,0.0,1971.0,0.0,2879.0,0.0,0.0,0.0,0.0,0.0,0.0,0.0,3053,1722.00000,0.00700,0.45400,0.01300,0.00400,0.00020,0.05700,0.03800,0.09800,0.17500,0.85600,0.00010,0.00010,0.00100,0.00600,0.47800,0.01100,0.00400,0.00020,0.05800,0.03800,0.09500,0.17400,0.83700,0.00010,0.00010,0.00100,0.00600
11280,62.0915,53.2,85.6800045094,50912,17976,910,35,819.9512010500632,1987,67,North,Team 1    ,A100X     ,3047.0,102,3826,0.0,0.0,0.0,2.0,2.0,2.0,16518,72495,14876,0,0,0,8711.0,0.0,0.0,0.0,0.0,0.0,1942.0,0.0,0.0,0.0,0.0,0.0,0.0,491.0,0.0,0.0,0.0,0.0,0.0,0.0,0.0,0.0,0.0,0.0,0.0,0.0,0.0,0.0,3148.0,0.0,1526.0,4967.0,0.0,0.0,0.0,0.0,0.0,0.0,3043,472.00000,0.02400,0.53700,0.01600,0.00700,0.00020,0.06800,0.04900,0.12400,0.18900,0.04900,0.00400,0.00039,0.00400,0.00900,0.52800,0.01500,0.00600,0.00020,0.06700,0.04800,0.12600,0.17600,0.04900,0.00300,0.00079,0.00300,0.00900
11281,62.453,53.7,85.9846604646,48457,16993,602,35,775.8954733959938,1833,73,North,Team 2    ,50HP      ,2987.0,378,3922,0.0,0.0,0.0,2.0,2.0,2.0,12767,89225,0,3589,7650,0,0.0,0.0,0.0,0.0,5703.0,0.0,0.0,0.0,0.0,0.0,0.0,0.0,0.0,502.0,0.0,0.0,0.0,0.0,0.0,0.0,0.0,0.0,0.0,0.0,600.0,0.0,0.0,0.0,2116.0,0.0,3256.0,0.0,0.0,0.0,0.0,0.0,0.0,0.0,2844,673.00000,0.01500,0.57000,0.01900,0.00400,0.00500,0.03800,0.04400,0.09500,0.10600,0.53100,0.00300,0.00900,0.00500,0.00600,0.55200,0.01100,0.00400,0.00300,0.03900,0.04500,0.09500,0.18900,0.53500,0.00069,0.00300,0.00300,0.00600
11282,58.513,53.4,91.2617708885,37388,14672,607,35,638.9691179737836,2007,74,South,Team 2    ,50HP      ,3058.0,505,4263,0.0,0.0,1.0,2.0,2.0,3.0,12883,87426,0,2950,7752,0,0.0,0.0,0.0,0.0,0.0,0.0,0.0,0.0,0.0,0.0,0.0,0.0,0.0,482.0,0.0,0.0,0.0,0.0,0.0,0.0,0.0,0.0,0.0,0.0,600.0,0.0,0.0,0.0,2064.0,0.0,3351.0,0.0,0.0,0.0,0.0,0.0,0.0,0.0,2893,971.00000,0.01000,0.40300,0.01000,0.00300,0.00200,0.03100,0.03100,0.08100,0.09800,0.57200,0.00200,0.00200,0.00500,0.00400,0.54000,0.00900,0.00400,0.00400,0.03200,0.03100,0.08100,0.21400,0.57600,0.00300,0.00300,0.00400,0.00500
11283,58.5355,53.7,91.7392009976,45845,14306,1134,28,783.1999384988596,1983,36,North,Team 3    ,50HP      ,2989.0,1055,3630,0.0,1.0,0.0,2.0,3.0,3.0,11962,87673,0,3843,7599,0,0.0,0.0,0.0,0.0,0.0,0.0,0.0,0.0,0.0,0.0,0.0,0.0,0.0,482.0,0.0,0.0,0.0,0.0,0.0,0.0,0.0,0.0,0.0,0.0,600.0,0.0,0.0,0.0,1975.0,0.0,3419.0,0.0,0.0,0.0,0.0,0.0,0.0,0.0,2944,1391.00000,0.00800,0.47400,0.01300,0.00400,0.00045,0.03000,0.03400,0.07000,0.08500,0.55600,0.00021,0.00100,0.00600,0.00500,0.54000,0.01400,0.00400,0.00098,0.03300,0.03300,0.07100,0.21300,0.55200,0.00010,0.00100,0.00500,0.00500
11284,46.2605,44.5,96.1943774926,40988,14056,680,28,886.0258752067098,1985,23,North,Team 3    ,50HP      ,2994.0,912,2914,0.0,0.0,0.0,2.0,3.0,3.0,12652,53144,0,3600,7266,0,0.0,0.0,0.0,0.0,10276.0,0.0,0.0,0.0,0.0,0.0,0.0,0.0,0.0,202.0,0.0,0.0,0.0,0.0,0.0,0.0,0.0,0.0,0.0,0.0,320.0,0.0,0.0,0.0,2842.0,0.0,2421.0,0.0,0.0,0.0,0.0,0.0,0.0,0.0,3012,1437.00000,0.00800,0.42500,0.01200,0.00500,0.00020,0.04400,0.03600,0.08200,0.16400,0.49500,0.00095,0.00098,0.00100,0.00500,0.53100,0.01200,0.00600,0.00047,0.04700,0.03600,0.08200,0.19400,0.55800,0.00300,0.00011,0.00100,0.00500
11285,60.0775,52.8,87.8864799633,56182,19357,911,28,935.1587532770171,1917,68,South,Team 3    ,A100BPF   ,3044.0,208,3500,0.0,0.0,0.0,2.0,3.0,3.0,16956,66489,14288,3263,0,0,5908.0,0.0,0.0,0.0,0.0,0.0,1283.0,0.0,0.0,0.0,0.0,0.0,0.0,513.0,0.0,0.0,0.0,0.0,0.0,1629.0,2763.0,0.0,0.0,0.0,0.0,0.0,0.0,0.0,3018.0,0.0,1523.0,3035.0,0.0,0.0,0.0,0.0,0.0,0.0,2998,890.00000,0.01200,0.44300,0.01600,0.00800,0.00020,0.07000,0.05000,0.11600,0.18500,0.04700,0.00600,0.00087,0.00400,0.00600,0.48500,0.01600,0.00700,0.00020,0.07200,0.04900,0.11500,0.17500,0.05300,0.00500,0.00010,0.00300,0.00600
11286,62.3785,53.9,86.4079771074,54720,20020,804,35,877.2253260338097,1989,65,Middle,Team 1    ,30HP      ,2982.0,330,3879,0.0,0.0,0.0,2.0,3.0,3.0,8702,97120,0,3262,0,0,0.0,0.0,0.0,0.0,5152.0,0.0,0.0,0.0,0.0,0.0,0.0,0.0,0.0,487.0,0.0,0.0,0.0,0.0,0.0,0.0,0.0,0.0,0.0,0.0,300.0,4826.0,0.0,0.0,2198.0,0.0,3197.0,0.0,0.0,0.0,0.0,0.0,0.0,0.0,3066,1234.00000,0.00900,0.51000,0.01300,0.00600,0.00100,0.03600,0.02600,0.06600,0.12900,0.32700,0.00400,0.00200,0.00600,0.00400,0.50900,0.01300,0.00500,0.00083,0.03600,0.02500,0.06400,0.14600,0.34700,0.00300,0.00010,0.00400,0.00400
11287,58.116,53.8,92.5734737421,52209,19617,472,28,898.3584555027875,1975,37,North,Team 1    ,30HP      ,3008.0,282,3665,0.0,0.0,0.0,2.0,3.0,3.0,8558,73402,0,3221,0,0,0.0,0.0,0.0,0.0,20723.0,0.0,0.0,0.0,0.0,0.0,0.0,0.0,0.0,478.0,0.0,0.0,0.0,0.0,0.0,0.0,0.0,0.0,0.0,0.0,0.0,5099.0,0.0,0.0,2301.0,0.0,2928.0,0.0,0.0,0.0,0.0,0.0,0.0,0.0,3039,1333.00000,0.00800,0.44500,0.01100,0.00400,0.00080,0.03000,0.03700,0.07600,0.10900,0.19700,0.00300,0.00010,0.00500,0.00500,0.53000,0.01100,0.00500,0.00300,0.03100,0.03600,0.07500,0.15900,0.36600,0.00200,0.00033,0.00500,0.00500
11288,50.106,50.6,100.985909871,47023,16644,732,28,938.4704426615575,2004,24,Middle,Team 1    ,30HP      ,2990.0,798,3337,0.0,0.0,0.0,2.0,3.0,3.0,8792,57987,0,3393,0,0,0.0,0.0,0.0,0.0,20174.0,0.0,0.0,0.0,0.0,0.0,0.0,0.0,0.0,256.0,0.0,0.0,0.0,0.0,0.0,0.0,0.0,0.0,0.0,0.0,0.0,4844.0,0.0,0.0,2156.0,0.0,2866.0,0.0,0.0,0.0,0.0,0.0,0.0,0.0,2908,853.00000,0.01200,0.39500,0.01200,0.00400,0.00020,0.03900,0.03900,0.07600,0.16300,0.22100,0.00200,0.00010,0.00100,0.00500,0.51500,0.01300,0.00500,0.00056,0.04400,0.04000,0.07700,0.18300,0.38000,0.00200,0.00100,0.00100,0.00500
11289,62.252,54.1,86.9048383987,47883,14817,1315,29,769.1801066632397,1946,24,North,Team 2    ,A100      ,3006.0,1030,3500,0.0,0.0,0.0,2.0,3.0,3.0,10236,27585,11969,0,0,0,18280.0,17008.0,0.0,0.0,0.0,0.0,2967.0,0.0,0.0,0.0,0.0,0.0,0.0,295.0,0.0,24403.0,0.0,0.0,0.0,0.0,0.0,0.0,1127.0,0.0,0.0,0.0,0.0,0.0,2179.0,0.0,4402.0,0.0,0.0,0.0,0.0,0.0,0.0,4348.0,2977,1262.00000,0.00900,0.46600,0.01700,0.00900,0.00020,0.08400,0.05300,0.15200,0.26200,0.05600,0.00200,0.00010,0.00500,0.00600,0.53400,0.01500,0.00800,0.00020,0.08400,0.05400,0.15100,0.25300,0.05700,0.00200,0.00010,0.00400,0.00600
11290,63.983,53.8,84.0848350343,53228,20195,698,35,831.9084756888549,1857,38,Middle,Team 2    ,A100B     ,2997.0,345,3500,0.0,0.0,0.0,2.0,3.0,3.0,1854,87017,0,4316,1815,0,0.0,0.0,0.0,0.0,0.0,0.0,0.0,0.0,0.0,0.0,0.0,0.0,0.0,475.0,0.0,0.0,0.0,13041.0,19923.0,0.0,0.0,0.0,0.0,0.0,0.0,0.0,0.0,0.0,0.0,0.0,0.0,0.0,303.0,0.0,0.0,0.0,0.0,0.0,3081,1664.00000,0.00700,0.41200,0.01100,0.00500,0.00020,0.03700,0.02800,0.07300,0.11500,0.05000,0.00300,0.00010,0.00500,0.01100,0.52100,0.01000,0.00500,0.00020,0.03900,0.02800,0.07200,0.11500,0.05000,0.00300,0.00010,0.00500,0.01100
11291,60.315,54.1,89.6957639061,54623,19690,805,28,905.6287822266435,1947,69,South,Team 2    ,A100B     ,3031.0,246,3601,0.0,0.0,0.0,2.0,3.0,3.0,15210,79166,0,3829,2176,0,0.0,0.0,0.0,0.0,0.0,0.0,0.0,0.0,0.0,0.0,0.0,0.0,0.0,535.0,0.0,0.0,0.0,0.0,20249.0,0.0,0.0,0.0,0.0,0.0,0.0,0.0,0.0,0.0,0.0,0.0,0.0,0.0,302.0,0.0,0.0,0.0,0.0,0.0,3080,950.00000,0.01200,0.49000,0.01000,0.00600,0.00020,0.03900,0.02200,0.05500,0.14000,0.03200,0.00300,0.00010,0.00500,0.00500,0.50100,0.01100,0.00500,0.00020,0.03800,0.02200,0.05400,0.13400,0.03400,0.00500,0.00800,0.00400,0.00500
11292,59.889,53.8,89.8328574529,51483,18644,770,28,859.6403346190452,1425,25,Middle,Team 2    ,A100      ,3005.0,196,3733,0.0,0.0,0.0,2.0,3.0,3.0,15329,78556,0,4044,1765,0,0.0,0.0,0.0,0.0,0.0,0.0,0.0,0.0,0.0,0.0,0.0,0.0,0.0,526.0,0.0,0.0,0.0,0.0,20084.0,0.0,0.0,0.0,0.0,0.0,0.0,0.0,0.0,0.0,0.0,0.0,0.0,0.0,300.0,0.0,0.0,0.0,0.0,0.0,3015,922.00000,0.01200,0.46800,0.01200,0.00600,0.00020,0.04200,0.02300,0.05100,0.17100,0.04100,0.00300,0.00023,0.00300,0.00400,0.53900,0.01000,0.00500,0.00040,0.07900,0.02200,0.10800,0.16600,0.04300,0.00300,0.00026,0.00300,0.00400
11293,60.081,53.8,89.5457798638,56447,18962,732,28,939.5149880993991,1577,39,Middle,Team 2    ,A100B     ,3035.0,301,3771,0.0,0.0,0.0,2.0,3.0,3.0,17522,75840,0,4008,2985,0,0.0,0.0,0.0,0.0,0.0,0.0,0.0,0.0,0.0,0.0,0.0,0.0,0.0,470.0,0.0,0.0,0.0,0.0,19807.0,0.0,0.0,0.0,0.0,0.0,0.0,0.0,0.0,0.0,0.0,0.0,0.0,0.0,320.0,0.0,0.0,0.0,0.0,0.0,3019,924.00000,0.01200,0.39100,0.01000,0.00500,0.00020,0.03000,0.02400,0.05900,0.11400,0.03900,0.00400,0.00010,0.00300,0.00400,0.45800,0.01100,0.00500,0.00023,0.03100,0.02600,0.06000,0.11200,0.04100,0.00300,0.00010,0.00300,0.00400
11294,59.9095,54.0,90.1359550655,51532,18830,915,28,860.1640808219064,1995,70,Middle,Team 1    ,A100B     ,,300,3779,0.0,0.0,0.0,2.0,3.0,3.0,15015,78695,0,4261,2077,0,0.0,0.0,0.0,0.0,0.0,0.0,0.0,0.0,0.0,0.0,0.0,0.0,0.0,462.0,0.0,0.0,0.0,0.0,19771.0,0.0,0.0,0.0,0.0,0.0,0.0,0.0,0.0,0.0,0.0,0.0,0.0,0.0,350.0,0.0,0.0,0.0,0.0,0.0,3006,1355.00000,0.00800,0.39400,0.01200,0.00500,0.00094,0.03800,0.03100,0.06400,0.13500,0.03400,0.00300,0.00010,0.00700,0.00400,0.45600,0.01300,0.00600,0.00200,0.03900,0.03000,0.06200,0.13000,0.04100,0.00700,0.00059,0.00600,0.00400
11295,60.4345,53.6,88.6910622243,52395,19007,704,28,866.9716800833961,1999,65,North,Team 1    ,A100B     ,2974.0,302,3796,1.0,0.0,0.0,3.0,3.0,3.0,16906,69022,14132,2879,0,0,5538.0,0.0,0.0,0.0,0.0,0.0,2800.0,0.0,0.0,0.0,0.0,0.0,0.0,450.0,0.0,0.0,0.0,0.0,0.0,0.0,3697.0,1391.0,0.0,0.0,0.0,0.0,0.0,0.0,3080.0,0.0,1424.0,0.0,0.0,0.0,0.0,0.0,0.0,0.0,3049,1378.00000,0.00800,0.36300,0.01500,0.00700,0.00020,0.05700,0.04700,0.09500,0.16400,0.04300,0.00400,0.00010,0.00700,0.00500,0.52900,0.01500,0.00800,0.00020,0.05900,0.04900,0.09700,0.16700,0.04000,0.00200,0.00010,0.00700,0.00600
11296,58.094,54.0,92.9528006334,50949,18127,664,28,877.0096739766585,1980,1,South,Team 1    ,A100BPF   ,3017.0,251,3638,0.0,0.0,0.0,3.0,3.0,3.0,15541,62821,14952,3230,0,0,5130.0,0.0,0.0,0.0,0.0,0.0,1642.0,0.0,0.0,0.0,0.0,0.0,0.0,490.0,0.0,0.0,0.0,0.0,0.0,0.0,3545.0,1644.0,0.0,0.0,0.0,0.0,0.0,0.0,5882.0,0.0,1801.0,0.0,0.0,0.0,0.0,0.0,0.0,0.0,3064,1351.00000,0.00800,0.43300,0.01400,0.00900,0.00500,0.06300,0.04800,0.10500,0.15700,0.04700,0.00700,0.00010,0.00300,0.00500,0.47500,0.01500,0.00900,0.00500,0.06300,0.04700,0.10300,0.15300,0.05000,0.00700,0.00010,0.00300,0.00500
11297,58.22,54.0,92.7516317416,54832,18425,514,28,941.8069391961526,2016,40,Middle,Team 1    ,A100BPF   ,3002.0,250,3626,0.0,0.0,0.0,3.0,3.0,3.0,16347,63922,14081,2808,0,0,5106.0,0.0,0.0,0.0,0.0,0.0,1524.0,0.0,0.0,0.0,0.0,0.0,0.0,489.0,0.0,0.0,0.0,0.0,0.0,0.0,3177.0,1294.0,0.0,0.0,0.0,0.0,0.0,0.0,6748.0,0.0,1433.0,0.0,0.0,0.0,0.0,0.0,0.0,0.0,2984,980.00000,0.01100,0.43500,0.01200,0.00600,0.00100,0.04400,0.04700,0.11300,0.09600,0.04000,0.01400,0.00010,0.00500,0.00500,0.54500,0.01400,0.00600,0.00020,0.04400,0.04800,0.11800,0.09900,0.03800,0.00500,0.00010,0.00400,0.00600
11298,50.221,53.3,106.1309014157,43343,16090,298,28,863.0453395989726,1989,66,North,Team 1    ,A100BPF   ,3030.0,499,3118,0.0,0.0,0.0,3.0,3.0,3.0,16132,48922,13911,2903,0,0,5421.0,0.0,0.0,0.0,0.0,0.0,1609.0,0.0,0.0,0.0,0.0,0.0,0.0,478.0,0.0,0.0,0.0,0.0,0.0,0.0,2950.0,1567.0,0.0,0.0,0.0,0.0,0.0,0.0,5450.0,0.0,1577.0,0.0,0.0,0.0,0.0,0.0,0.0,0.0,3033,1285.00000,0.00900,0.42700,0.01300,0.00600,0.00020,0.04500,0.04900,0.13000,0.11400,0.04800,0.00400,0.00010,0.00300,0.00600,0.50100,0.01400,0.00700,0.00020,0.04700,0.05000,0.13200,0.11800,0.04400,0.00200,0.00010,0.00300,0.00600
11299,62.0075,54.2,87.4087811958,54451,16988,1301,35,878.1357093899932,1993,26,South,Team 2    ,4600V     ,2982.0,967,3847,0.0,0.0,1.0,3.0,3.0,4.0,14738,60296,0,0,0,0,0.0,6759.0,0.0,0.0,0.0,4777.0,2549.0,15063.0,0.0,0.0,0.0,0.0,0.0,504.0,0.0,0.0,0.0,0.0,0.0,2945.0,0.0,0.0,0.0,0.0,300.0,0.0,0.0,1653.0,0.0,0.0,0.0,0.0,0.0,0.0,14935.0,0.0,0.0,0.0,2878,1005.00000,0.01000,0.51200,0.01700,0.00400,0.00200,0.03900,1.61000,0.09300,0.12400,0.38200,0.00200,0.00500,0.00500,0.00600,0.53200,0.01800,0.00400,0.00100,0.03800,1.80000,0.10000,0.13600,0.53900,0.00200,0.00300,0.00500,0.00500
11300,59.1235,53.4,90.3194161374,51212,18730,757,28,866.1868800054124,1996,40,North,Team 2    ,4600APF   ,2996.0,347,3714,0.0,0.0,0.0,3.0,3.0,4.0,15311,55328,0,0,0,0,0.0,6841.0,0.0,0.0,0.0,3788.0,2423.0,14835.0,0.0,0.0,0.0,0.0,0.0,480.0,0.0,0.0,0.0,0.0,0.0,2808.0,0.0,0.0,0.0,0.0,300.0,0.0,0.0,1102.0,0.0,0.0,0.0,0.0,0.0,0.0,15511.0,0.0,0.0,0.0,2958,1343.00000,0.00800,0.41800,0.01300,0.00400,0.00200,0.03200,1.33000,0.09600,0.10200,0.44700,0.00300,0.00052,0.00400,0.00400,0.55300,0.01400,0.00300,0.00300,0.03200,1.88000,0.09800,0.19000,0.53700,0.00300,0.00098,0.00400,0.00400
11301,52.392,54.0,103.0691708657,46326,16282,763,28,884.2189647274392,2001,2,Middle,Team 2    ,4600APF   ,3077.0,643,3884,0.0,0.0,0.0,3.0,3.0,4.0,14993,42727,0,0,0,0,0.0,6506.0,0.0,0.0,0.0,3164.0,2341.0,14788.0,0.0,0.0,0.0,0.0,0.0,0.0,0.0,0.0,0.0,0.0,0.0,2771.0,0.0,0.0,0.0,250.0,300.0,0.0,0.0,1102.0,0.0,0.0,0.0,0.0,0.0,0.0,16092.0,0.0,0.0,0.0,2874,1056.00000,0.00900,0.33400,0.01400,0.00500,0.00500,0.05400,1.52000,0.07800,0.18100,0.51500,0.00500,0.00200,0.00300,0.00500,0.47400,0.01400,0.00400,0.00200,0.05700,1.86000,0.07900,0.19700,0.55000,0.00200,0.00200,0.00200,0.00500
11302,60.239,53.3,88.4808844768,49810,17225,937,35,826.8729560583675,1966,56,South,Team 2    ,A100BPF   ,3118.0,307,3692,0.0,0.0,0.0,3.0,3.0,4.0,16398,66255,13945,3228,0,0,5972.0,0.0,0.0,0.0,0.0,0.0,1521.0,0.0,0.0,0.0,0.0,0.0,0.0,493.0,0.0,0.0,0.0,0.0,0.0,3896.0,2954.0,1854.0,0.0,0.0,0.0,0.0,0.0,0.0,2859.0,0.0,1596.0,0.0,0.0,0.0,0.0,0.0,0.0,0.0,2986,911.00000,0.01200,0.53600,0.01600,0.00700,0.00100,0.05700,0.07000,0.12100,0.14300,0.05400,0.00800,0.00200,0.00300,0.00600,0.53600,0.01400,0.00700,0.00086,0.05900,0.07000,0.11900,0.14200,0.05400,0.00400,0.00083,0.00200,0.00600
11303,63.845,54.0,84.5798418043,49680,17943,964,35,778.1345446002036,2021,27,Middle,Team 2    ,A100B     ,2975.0,551,3952,0.0,1.0,0.0,3.0,4.0,4.0,0,77941,0,4332,2184,0,0.0,0.0,0.0,0.0,0.0,0.0,0.0,0.0,0.0,0.0,0.0,0.0,0.0,477.0,0.0,0.0,0.0,15333.0,19668.0,8232.0,0.0,0.0,0.0,0.0,0.0,0.0,0.0,0.0,0.0,0.0,0.0,0.0,324.0,0.0,0.0,0.0,0.0,0.0,2989,1484.00000,0.00700,0.46000,0.01100,0.00500,0.00083,0.02800,0.03700,0.07600,0.08200,0.03900,0.01000,0.00010,0.00900,0.01300,0.51900,0.01100,0.00400,0.00020,0.02900,0.03700,0.07600,0.08300,0.04100,0.00400,0.00010,0.00900,0.01300
11304,59.8875,53.5,89.3341682321,49490,17963,896,35,826.3828010853683,2028,3,Middle,Team 2    ,A100B     ,3032.0,406,3754,0.0,0.0,0.0,3.0,4.0,4.0,0,69301,0,4226,2880,0,0.0,0.0,0.0,0.0,0.0,0.0,0.0,0.0,0.0,0.0,0.0,0.0,0.0,493.0,0.0,0.0,0.0,15344.0,19757.0,8267.0,0.0,0.0,0.0,0.0,0.0,0.0,0.0,0.0,0.0,0.0,0.0,0.0,306.0,0.0,0.0,0.0,0.0,0.0,2946,1335.00000,0.00800,0.50200,0.01100,0.00500,0.00100,0.03200,0.04800,0.07800,0.07900,0.03500,0.00900,0.00019,0.00700,0.01400,0.51400,0.01100,0.00500,0.00020,0.03200,0.04800,0.07800,0.08100,0.03300,0.00500,0.00010,0.00700,0.01400
11305,60.0095,54.1,90.1523925378,46397,17282,783,35,773.1609161882701,1999,41,North,Team 2    ,A100B     ,2986.0,403,3750,0.0,0.0,0.0,3.0,4.0,4.0,0,69960,0,3968,1956,0,0.0,0.0,0.0,0.0,0.0,0.0,0.0,0.0,0.0,0.0,0.0,0.0,0.0,494.0,0.0,0.0,0.0,16162.0,19899.0,8074.0,0.0,0.0,0.0,0.0,0.0,0.0,0.0,0.0,0.0,0.0,0.0,0.0,273.0,0.0,0.0,0.0,0.0,0.0,2959,1444.00000,0.00700,0.46200,0.01000,0.00500,0.00020,0.02900,0.04800,0.08000,0.07800,0.03200,0.00500,0.00010,0.01000,0.01500,0.52000,0.01000,0.00500,0.00020,0.03100,0.04600,0.08000,0.07900,0.03100,0.00300,0.00010,0.00900,0.01400
11306,60.284,54.1,89.7418883949,52843,19037,976,35,876.5675801207617,1403,67,Middle,Team 2    ,A100B     ,2971.0,429,3793,0.0,0.0,0.0,3.0,4.0,4.0,0,70227,0,4449,2126,0,0.0,0.0,0.0,0.0,0.0,0.0,0.0,0.0,0.0,0.0,0.0,0.0,0.0,520.0,0.0,0.0,0.0,15765.0,20091.0,7910.0,0.0,0.0,0.0,0.0,0.0,0.0,0.0,0.0,0.0,0.0,0.0,0.0,300.0,0.0,0.0,0.0,0.0,0.0,2984,1544.00000,0.00700,0.47700,0.01100,0.00500,0.00020,0.02700,0.04000,0.07300,0.07100,0.02900,0.00500,0.00010,0.00400,0.01200,0.51000,0.01000,0.00500,0.00020,0.02800,0.04000,0.07200,0.07200,0.02900,0.00300,0.00010,0.00400,0.01200
11307,60.138,53.4,88.7957697296,50809,18869,836,35,844.8734577139247,2044,4,Middle,Team 2    ,A100B     ,3059.0,481,3719,0.0,0.0,0.0,3.0,4.0,4.0,0,69079,0,3880,2050,0,0.0,0.0,0.0,0.0,0.0,0.0,0.0,0.0,0.0,0.0,0.0,0.0,0.0,531.0,0.0,0.0,0.0,15774.0,20547.0,8946.0,0.0,0.0,0.0,0.0,0.0,0.0,0.0,0.0,0.0,0.0,0.0,0.0,309.0,0.0,0.0,0.0,0.0,0.0,2966,1300.00000,0.00800,0.50800,0.01000,0.00500,0.00023,0.03100,0.03700,0.07100,0.08800,0.03600,0.00700,0.00053,0.00600,0.01300,0.49900,0.01000,0.00500,0.00042,0.03100,0.03700,0.07100,0.08800,0.02900,0.00400,0.00010,0.00600,0.01300
11308,60.201,54.3,90.1978372452,48746,18727,817,35,809.720768757994,2016,28,North,Team 2    ,A100B     ,2992.0,330,3787,0.0,0.0,0.0,3.0,4.0,4.0,0,70574,0,4089,2132,0,0.0,0.0,0.0,0.0,0.0,0.0,0.0,0.0,0.0,0.0,0.0,0.0,0.0,507.0,0.0,0.0,0.0,15844.0,19855.0,7908.0,0.0,0.0,0.0,0.0,0.0,0.0,0.0,0.0,0.0,0.0,0.0,0.0,306.0,0.0,0.0,0.0,0.0,0.0,2984,1480.00000,0.00700,0.46300,0.01100,0.00400,0.00038,0.02600,0.03500,0.07100,0.07400,0.03400,0.00700,0.00010,0.00700,0.01300,0.50900,0.01100,0.00500,0.00049,0.02700,0.03500,0.06900,0.07400,0.03800,0.00600,0.00200,0.00600,0.01200
11309,60.252,52.9,87.7979154218,51394,19868,589,28,852.9841333067782,540,42,South,Team 2    ,A100B     ,2977.0,327,3761,0.0,0.0,0.0,3.0,4.0,4.0,0,67747,0,4672,3409,0,0.0,0.0,0.0,0.0,0.0,0.0,0.0,0.0,0.0,0.0,0.0,0.0,0.0,511.0,0.0,0.0,0.0,15640.0,20207.0,8829.0,0.0,0.0,0.0,0.0,0.0,0.0,0.0,0.0,0.0,0.0,0.0,0.0,273.0,0.0,0.0,0.0,0.0,0.0,2965,1405.00000,0.00800,0.46800,0.01000,0.00400,0.00020,0.02600,0.04400,0.07200,0.07300,0.03400,0.00700,0.00010,0.00400,0.01200,0.55500,0.01300,0.00500,0.00047,0.02800,0.04400,0.07100,0.07500,0.03800,0.00600,0.00010,0.00400,0.01300
11310,57.1585,53.7,93.9492813842,47257,17787,615,28,826.7711713918316,1033,5,South,Team 2    ,A100BPF   ,2969.0,331,3570,0.0,0.0,0.0,3.0,4.0,4.0,16038,61077,14197,3136,0,0,5007.0,0.0,0.0,0.0,0.0,0.0,1431.0,0.0,0.0,0.0,0.0,0.0,0.0,520.0,0.0,0.0,0.0,0.0,0.0,3765.0,2928.0,1969.0,0.0,0.0,0.0,0.0,0.0,0.0,3569.0,0.0,1200.0,0.0,0.0,0.0,0.0,0.0,0.0,0.0,2984,1224.00000,0.00900,0.44800,0.01300,0.00500,0.00100,0.05400,0.05300,0.11300,0.14600,0.05100,0.01000,0.00010,0.01400,0.00700,0.54100,0.01200,0.00500,0.00500,0.05600,0.05500,0.11500,0.14900,0.05200,0.00700,0.00010,0.01400,0.00700
