Repository: sergiomendozav/meltshop

File: sql_data.csv (part 2 of 4)
HeatNo,ScrapWt,TapWeight,EAF_Yield,Oxygen_SCF,CH4,modCarbon,SAProfile,O2_SCFperTon,Ladle_Temp,HeatsOnLadle,Preheater,Crew,Grade,Tap_Temp,Recarb,EAF_Lime,Add_A,Add_B,Add_C,Add_A_cum,Add_B_cum,Add_C_cum,Bundles,Bush,Frag,PitScrap,Remelt,Skull,#1 HMS,#2 Busheling,1170 Parts,3% Cu Remelt,30-50-85HP Remelt,4600 Parts,4600B Remelt,4600V Remelt,721 Remelt,737SH Remelt,A200 Parts,A200 Remelt,B Scrap,Carbon Pellets,Copper,Copper Bundles,Cu Skulls,Factory Bundles,Foundry Busheling,HBI - Iron Chips,HMS Drums,Home Scrap,Kish Iron,Ladle Carbon,Moly,Moly Skulls,Ni Skulls,Nickel,P/S,Pit Scrap,Pond Iron,Rail Crops,SI Sand,Solumet Moly Skulls,Solumet Ni/Mo Skulls,Solumet Pig Iron,Solumet Pit Scrap,Turnings,OTemp,Oxy,C_OxLab,C_L1,S_L1,P_L1,Si_L1,Cr_L1,Ni_L1,Cu_L1,Mn_L1,Mo_L1,Al_L1,Ca_L1,Zn_L1,Sn_L1,C_LF,S_LF,P_LF,Si_LF,Cr_LF,Ni_LF,Cu_LF,Mn_LF,Mo_LF,Al_LF,Ca_LF,Zn_LF,Sn_LF
11311,60.254,53.4,88.6248215886,53747,19417,771,28,892.0071696484881,1960,68,North,Team 1    ,A100BPF   ,3024.0,337,3781,0.0,0.0,0.0,3.0,4.0,4.0,16705,66982,14337,3009,0,0,5502.0,0.0,0.0,0.0,0.0,0.0,1583.0,0.0,0.0,0.0,0.0,0.0,0.0,503.0,0.0,0.0,0.0,0.0,0.0,3558.0,3091.0,1109.0,0.0,0.0,0.0,0.0,0.0,0.0,2855.0,0.0,1777.0,0.0,0.0,0.0,0.0,0.0,0.0,0.0,2953,1183.00000,0.00900,0.46200,0.01300,0.00600,0.00020,0.05000,0.05300,0.11000,0.11400,0.04900,0.00400,0.00010,0.00600,0.00600,0.51300,0.01400,0.00600,0.00020,0.05200,0.05500,0.11100,0.11300,0.04900,0.00300,0.00010,0.00600,0.00600
11312,60.0785,53.7,89.3830571668,52078,19063,689,28,866.832560733041,2013,29,Middle,Team 1    ,A100BPF   ,2967.0,188,3733,0.0,0.0,0.0,3.0,4.0,4.0,16228,67256,13986,3265,0,0,5185.0,0.0,0.0,0.0,0.0,0.0,1768.0,0.0,0.0,0.0,0.0,0.0,0.0,497.0,0.0,0.0,0.0,0.0,0.0,0.0,3049.0,1666.0,0.0,0.0,0.0,0.0,0.0,0.0,6153.0,0.0,1601.0,0.0,0.0,0.0,0.0,0.0,0.0,0.0,3008,1158.00000,0.00900,0.48900,0.01500,0.00700,0.00020,0.04900,0.05600,0.12700,0.10300,0.04400,0.00500,0.00010,0.00500,0.00600,0.52200,0.01500,0.00800,0.00035,0.05100,0.05700,0.12600,0.11000,0.04700,0.00500,0.00010,0.00500,0.00600
11313,58.0515,53.8,92.6763304996,48605,18027,817,35,837.2737999879417,2052,43,North,Team 1    ,A100BPF   ,2987.0,164,3626,0.0,0.0,0.0,3.0,4.0,4.0,15536,62619,14466,4502,0,0,5434.0,0.0,0.0,0.0,0.0,0.0,1292.0,0.0,0.0,0.0,0.0,0.0,0.0,511.0,0.0,0.0,0.0,0.0,0.0,0.0,3744.0,1957.0,0.0,0.0,0.0,0.0,0.0,0.0,5203.0,0.0,1350.0,0.0,0.0,0.0,0.0,0.0,0.0,0.0,3021,1069.00000,0.01000,0.49200,0.01900,0.00700,0.00089,0.05800,0.06600,0.12900,0.13800,0.04800,0.00600,0.00010,0.00500,0.00700,0.52700,0.01500,0.00700,0.00020,0.06200,0.06600,0.13300,0.13900,0.04500,0.00200,0.00010,0.00500,0.00700
11314,58.205,53.1,91.2292758354,49010,17269,876,35,842.0238811098703,2010,6,Middle,Team 1    ,A100BPF   ,3045.0,133,3591,0.0,0.0,0.0,3.0,4.0,4.0,15325,64634,14107,2897,0,0,5218.0,0.0,0.0,0.0,0.0,0.0,1671.0,0.0,0.0,0.0,0.0,0.0,0.0,516.0,0.0,0.0,0.0,0.0,0.0,0.0,3931.0,1958.0,0.0,0.0,0.0,0.0,0.0,0.0,5137.0,0.0,1532.0,0.0,0.0,0.0,0.0,0.0,0.0,0.0,2918,551.00000,0.01900,0.48500,0.01600,0.00700,0.00300,0.06800,0.05600,0.13700,0.15200,0.03900,0.00500,0.00036,0.00400,0.00700,0.50300,0.01300,0.00700,0.00400,0.06800,0.05600,0.13100,0.14600,0.03600,0.00500,0.00010,0.00300,0.00700
11315,50.018,51.8,103.5627174217,45390,15918,746,28,907.473309608541,2022,30,Middle,Team 1    ,A100X     ,3052.0,549,3130,0.0,0.0,0.0,3.0,4.0,4.0,16875,49058,14098,2780,0,0,4630.0,0.0,0.0,0.0,0.0,0.0,1400.0,0.0,0.0,0.0,0.0,0.0,0.0,235.0,0.0,0.0,0.0,0.0,0.0,0.0,3311.0,1599.0,0.0,0.0,0.0,0.0,0.0,0.0,4870.0,0.0,1415.0,0.0,0.0,0.0,0.0,0.0,0.0,0.0,3032,915.00000,0.01200,0.45400,0.01700,0.00800,0.00020,0.08900,0.05900,0.12800,0.24200,0.05000,0.00300,0.00010,0.00100,0.00600,0.51000,0.01800,0.00900,0.00020,0.09200,0.06100,0.12600,0.24500,0.05100,0.00300,0.00010,0.00080,0.00700
11316,64.0055,53.8,84.0552764996,45937,15576,945,35,717.7039473170274,1759,1,South,Team 2    ,A100BPF   ,3058.0,363,4083,0.0,0.0,0.0,3.0,4.0,4.0,15891,76766,16425,2947,0,0,7913.0,0.0,0.0,0.0,0.0,0.0,1896.0,0.0,0.0,0.0,0.0,0.0,0.0,468.0,0.0,0.0,0.0,0.0,0.0,0.0,0.0,1659.0,0.0,0.0,0.0,0.0,0.0,0.0,3034.0,0.0,1480.0,0.0,0.0,0.0,0.0,0.0,0.0,0.0,2921,970.00000,0.01100,0.45500,0.01500,0.00700,0.00500,0.06300,0.04500,0.12400,0.18500,0.03800,0.00500,0.00100,0.00400,0.00600,0.50800,0.01300,0.00600,0.00300,0.06300,0.04300,0.12700,0.18400,0.03800,0.00400,0.00300,0.00400,0.00600
11317,60.2525,53.8,89.2909007924,53425,19971,849,35,886.6851997842414,2001,29,Middle,Team 2    ,A100BPF   ,3058.0,199,3789,0.0,0.0,0.0,3.0,4.0,4.0,15717,67284,18362,3393,0,0,8059.0,0.0,0.0,0.0,0.0,0.0,1365.0,0.0,0.0,0.0,0.0,0.0,0.0,462.0,0.0,0.0,0.0,0.0,0.0,0.0,0.0,1742.0,0.0,0.0,0.0,0.0,0.0,0.0,3106.0,0.0,1477.0,0.0,0.0,0.0,0.0,0.0,0.0,0.0,2921,628.00000,0.01700,0.46000,0.01600,0.00700,0.00086,0.06700,0.04900,0.12800,0.16300,0.03800,0.00400,0.00100,0.00400,0.00700,0.49700,0.01400,0.00600,0.00071,0.06700,0.04700,0.12900,0.16000,0.03800,0.00300,0.00073,0.00300,0.00600
11318,60.288,53.5,88.7407112526,47033,17183,716,35,780.1386677282378,1966,69,North,Team 2    ,A100BPF   ,3016.0,178,3743,1.0,0.0,0.0,4.0,4.0,4.0,16649,67140,17563,0,0,0,8157.0,0.0,0.0,0.0,0.0,0.0,1342.0,0.0,0.0,0.0,0.0,0.0,0.0,458.0,0.0,0.0,0.0,0.0,0.0,0.0,0.0,1563.0,0.0,0.0,0.0,0.0,0.0,0.0,3294.0,0.0,1771.0,0.0,0.0,0.0,0.0,0.0,3097.0,0.0,2923,676.00000,0.01500,0.44900,0.01400,0.00500,0.00020,0.06200,0.05300,0.13600,0.13600,0.04000,0.01200,0.00200,0.00500,0.00600,0.50100,0.01400,0.00600,0.00500,0.06400,0.05800,0.13400,0.13500,0.03900,0.00600,0.00100,0.00600,0.00900
11319,60.018,53.8,89.6397747342,44406,16711,668,35,739.8780365890233,1815,7,South,Team 3    ,A100BPF   ,3022.0,129,3797,0.0,0.0,0.0,4.0,4.0,4.0,16083,67433,17438,3318,0,0,8402.0,0.0,0.0,0.0,0.0,0.0,1519.0,0.0,0.0,0.0,0.0,0.0,0.0,456.0,0.0,0.0,0.0,0.0,0.0,0.0,0.0,1193.0,0.0,0.0,0.0,0.0,0.0,0.0,2767.0,0.0,1883.0,0.0,0.0,0.0,0.0,0.0,0.0,0.0,2944,822.00000,0.01300,0.46600,0.01400,0.00600,0.00074,0.05900,0.05900,0.15300,0.12200,0.04000,0.00400,0.00010,0.00500,0.00700,0.52200,0.01500,0.00600,0.00052,0.05900,0.05800,0.15100,0.12000,0.04100,0.00600,0.00100,0.00500,0.00700
11320,60.4245,53.9,89.2022275732,45716,16746,783,35,756.5805261110972,2002,44,Middle,Team 3    ,A100BPF   ,3012.0,173,3767,0.0,0.0,0.0,4.0,4.0,4.0,16618,67317,17553,3035,0,0,8406.0,0.0,0.0,0.0,0.0,0.0,1593.0,0.0,0.0,0.0,0.0,0.0,0.0,472.0,0.0,0.0,0.0,0.0,0.0,0.0,0.0,1809.0,0.0,0.0,0.0,0.0,0.0,0.0,2974.0,0.0,1544.0,0.0,0.0,0.0,0.0,0.0,0.0,0.0,2959,950.00000,0.01100,0.49000,0.01400,0.00600,0.00100,0.05500,0.06100,0.14700,0.12000,0.04200,0.01100,0.00010,0.00400,0.00700,0.52500,0.01400,0.00600,0.00071,0.05500,0.05900,0.14800,0.11600,0.04000,0.00500,0.00400,0.00400,0.00700
11321,60.0265,53.9,89.7936744604,47278,17505,882,35,787.6188016959177,1974,2,North,Team 3    ,A100BPF   ,3047.0,180,3784,0.0,0.0,0.0,4.0,4.0,4.0,16113,69988,17582,2833,0,0,8620.0,0.0,0.0,0.0,0.0,0.0,1402.0,0.0,0.0,0.0,0.0,0.0,0.0,484.0,0.0,0.0,0.0,0.0,0.0,0.0,0.0,1832.0,0.0,0.0,0.0,0.0,0.0,0.0,100.0,0.0,1583.0,0.0,0.0,0.0,0.0,0.0,0.0,0.0,2936,1032.00000,0.01000,0.47900,0.01500,0.00600,0.00020,0.05700,0.05500,0.15500,0.13200,0.04200,0.00400,0.00010,0.00400,0.00700,0.50800,0.01700,0.00700,0.00036,0.05700,0.05600,0.15100,0.12700,0.04200,0.00400,0.00010,0.00400,0.00700
11322,60.067,53.7,89.4001698103,47848,18407,658,35,796.5771555096809,2012,72,Middle,Team 3    ,A100B     ,3003.0,243,3787,0.0,0.0,0.0,4.0,4.0,4.0,0,70420,0,4409,2302,0,0.0,0.0,0.0,0.0,0.0,0.0,0.0,0.0,0.0,0.0,0.0,0.0,0.0,474.0,0.0,0.0,0.0,15764.0,19311.0,7928.0,0.0,0.0,0.0,0.0,0.0,0.0,0.0,0.0,0.0,0.0,0.0,0.0,297.0,0.0,0.0,0.0,0.0,0.0,3047,1708.00000,0.00700,0.44500,0.01200,0.00400,0.00097,0.02800,0.04100,0.09400,0.07200,0.03800,0.00500,0.00100,0.00800,0.01000,0.50400,0.01100,0.00500,0.00030,0.02900,0.04200,0.09500,0.07200,0.03400,0.00200,0.00016,0.00700,0.01000
11323,60.34,53.7,88.9956910838,49834,17938,884,35,825.8866423599602,2009,8,Middle,Team 3    ,A100B     ,3026.0,575,3795,0.0,0.0,0.0,4.0,4.0,4.0,0,71662,0,3874,1993,0,0.0,0.0,0.0,0.0,0.0,0.0,0.0,0.0,0.0,0.0,0.0,0.0,0.0,497.0,0.0,0.0,0.0,15269.0,19850.0,8032.0,0.0,0.0,0.0,0.0,0.0,0.0,0.0,0.0,0.0,0.0,0.0,0.0,302.0,0.0,0.0,0.0,0.0,0.0,2925,1266.00000,0.00800,0.50500,0.01000,0.00500,0.00100,0.03100,0.04100,0.08800,0.09300,0.03200,0.00800,0.00010,0.00600,0.01100,0.49800,0.01000,0.00400,0.00042,0.03100,0.04000,0.09000,0.08900,0.03100,0.00500,0.00010,0.00600,0.01200
11324,60.048,53.6,89.2619237942,49260,18810,713,35,820.3437250199839,2056,45,Middle,Team 3    ,A100B     ,3017.0,484,3765,0.0,0.0,0.0,4.0,4.0,4.0,0,71074,0,3946,2189,0,0.0,0.0,0.0,0.0,0.0,0.0,0.0,0.0,0.0,0.0,0.0,0.0,0.0,493.0,0.0,0.0,0.0,14895.0,19925.0,8067.0,0.0,0.0,0.0,0.0,0.0,0.0,0.0,0.0,0.0,0.0,0.0,0.0,308.0,0.0,0.0,0.0,0.0,0.0,2952,1219.00000,0.00900,0.48400,0.01100,0.00400,0.00020,0.03500,0.04700,0.07900,0.09100,0.04800,0.00500,0.00010,0.00400,0.01100,0.49900,0.01100,0.00400,0.00020,0.03600,0.04800,0.07800,0.08800,0.05000,0.00400,0.00018,0.00400,0.01100
11325,57.276,53.8,93.9311404427,50439,18404,615,28,880.6306306306305,2006,3,Middle,Team 3    ,A100      ,3051.0,150,3579,0.0,0.0,0.0,4.0,4.0,4.0,9398,17080,12787,0,0,0,18523.0,13261.0,0.0,0.0,0.0,0.0,3256.0,0.0,0.0,0.0,0.0,0.0,0.0,501.0,0.0,24632.0,0.0,0.0,0.0,0.0,0.0,4140.0,1034.0,0.0,0.0,0.0,0.0,0.0,2070.0,0.0,4195.0,0.0,0.0,0.0,0.0,0.0,0.0,4176.0,2930,336.00000,0.03100,0.52000,0.01700,0.00700,0.00020,0.08300,0.06600,0.17300,0.18500,0.05600,0.00600,0.00010,0.00300,0.00800,0.52600,0.01500,0.00700,0.00200,0.08300,0.06600,0.17000,0.18600,0.05500,0.00400,0.00010,0.00300,0.00700
11326,62.69,54.4,86.7762003509,52895,19462,822,35,843.7549848460679,2013,32,South,Team 3    ,85HP      ,2977.0,334,3903,0.0,0.0,0.0,4.0,4.0,4.0,7806,91634,0,2921,0,0,0.0,0.0,0.0,0.0,15128.0,0.0,0.0,0.0,0.0,0.0,0.0,0.0,0.0,496.0,0.0,0.0,0.0,0.0,0.0,0.0,0.0,0.0,0.0,0.0,900.0,1828.0,0.0,0.0,2151.0,0.0,3012.0,0.0,0.0,0.0,0.0,0.0,0.0,0.0,2946,1236.00000,0.00900,0.48000,0.01400,0.00400,0.00057,0.03600,0.04700,0.11300,0.09800,0.79800,0.00100,0.00010,0.00400,0.00600,0.48600,0.01300,0.00400,0.00200,0.03600,0.04800,0.11300,0.12800,0.85600,0.00010,0.00010,0.00400,0.00600
11327,60.5145,53.4,88.243313586,53987,19933,598,28,892.1332903684241,2012,9,Middle,Team 3    ,85HP      ,3020.0,416,3801,0.0,1.0,0.0,4.0,5.0,4.0,8349,82803,0,3900,0,0,0.0,0.0,0.0,0.0,16581.0,0.0,0.0,0.0,0.0,0.0,0.0,0.0,0.0,471.0,0.0,0.0,0.0,0.0,0.0,0.0,0.0,0.0,0.0,0.0,760.0,3325.0,0.0,0.0,2183.0,0.0,3128.0,0.0,0.0,0.0,0.0,0.0,0.0,0.0,3032,1679.00000,0.00700,0.47900,0.01300,0.00400,0.00200,0.03000,0.04900,0.11000,0.08100,0.84000,0.00064,0.00025,0.00400,0.00600,0.51300,0.01300,0.00400,0.00300,0.03100,0.05000,0.11300,0.13400,0.86800,0.00010,0.00010,0.00400,0.00600
11328,60.677,53.7,88.5014091006,59869,21186,795,28,986.6835868615785,1970,46,South,Team 1    ,85HP      ,3029.0,676,3813,0.0,0.0,0.0,4.0,5.0,4.0,9325,83762,0,4404,0,0,0.0,0.0,0.0,0.0,15799.0,0.0,0.0,0.0,0.0,0.0,0.0,0.0,0.0,481.0,0.0,0.0,0.0,0.0,0.0,0.0,0.0,0.0,0.0,0.0,760.0,2227.0,0.0,0.0,1938.0,0.0,3139.0,0.0,0.0,0.0,0.0,0.0,0.0,0.0,2928,1435.00000,0.00700,0.48300,0.01200,0.00400,0.00200,0.03200,0.04500,0.09100,0.09700,0.78300,0.00200,0.00010,0.00400,0.00500,0.47400,0.01200,0.00400,0.00300,0.03300,0.04500,0.09500,0.11900,0.86200,0.00200,0.00078,0.00400,0.00500
11329,60.6885,53.5,88.1550870428,55064,19723,737,28,907.3218155004655,2003,71,North,Team 1    ,85HP      ,,652,3787,0.0,0.0,0.0,4.0,5.0,4.0,7976,84107,0,4222,0,0,0.0,0.0,0.0,0.0,16213.0,0.0,0.0,0.0,0.0,0.0,0.0,0.0,0.0,458.0,0.0,0.0,0.0,0.0,0.0,0.0,0.0,0.0,0.0,0.0,760.0,2074.0,0.0,0.0,2813.0,0.0,3212.0,0.0,0.0,0.0,0.0,0.0,0.0,0.0,3020,1861.00000,0.00600,0.45900,0.01300,0.00400,0.00100,0.03200,0.04900,0.10900,0.08600,0.83300,0.00200,0.00010,0.00400,0.00500,0.48200,0.01300,0.00400,0.00100,0.03400,0.04900,0.10800,0.12500,0.87200,0.00010,0.00010,0.00300,0.00600
11330,58.546,53.1,90.6979127523,52759,19175,687,28,901.1546476275066,1995,3,Middle,Team 1    ,85HP      ,3038.0,547,3423,0.0,0.0,0.0,4.0,5.0,4.0,7747,81799,0,3532,0,0,0.0,0.0,0.0,0.0,15393.0,0.0,0.0,0.0,0.0,0.0,0.0,0.0,0.0,471.0,0.0,0.0,0.0,0.0,0.0,0.0,0.0,0.0,0.0,0.0,740.0,1922.0,0.0,0.0,2552.0,0.0,3407.0,0.0,0.0,0.0,0.0,0.0,0.0,0.0,3008,1688.00000,0.00700,0.46700,0.01400,0.00500,0.00100,0.03900,0.05800,0.10400,0.09900,0.84900,0.00071,0.00010,0.00300,0.00600,0.50700,0.01400,0.00500,0.00100,0.04000,0.05900,0.10600,0.13800,0.86300,0.00010,0.00010,0.00200,0.00600
11331,58.414,51.1,87.4790289998,56953,20186,726,28,974.9888725305577,2111,10,North,Team 1    ,85HP      ,3055.0,724,3654,0.0,0.0,0.0,4.0,5.0,4.0,8247,82627,0,4544,0,0,0.0,0.0,0.0,0.0,15471.0,0.0,0.0,0.0,0.0,0.0,0.0,0.0,0.0,398.0,0.0,0.0,0.0,0.0,0.0,0.0,0.0,0.0,0.0,0.0,760.0,0.0,0.0,0.0,2108.0,0.0,3071.0,0.0,0.0,0.0,0.0,0.0,0.0,0.0,3027,1777.00000,0.00600,0.42400,0.01400,0.00500,0.00100,0.03800,0.05800,0.09400,0.11300,0.86200,0.00011,0.00100,0.00200,0.00500,0.50000,0.01300,0.00500,0.00100,0.04000,0.05800,0.09500,0.14300,0.87000,0.00010,0.00010,0.00200,0.00500
11332,60.5855,49.2,81.2075496612,54152,20017,746,28,893.8112254582367,1917,47,South,Team 1    ,85HP      ,3035.0,801,3737,0.0,0.0,0.0,4.0,5.0,4.0,8816,86008,0,3857,0,0,0.0,0.0,0.0,0.0,16150.0,0.0,0.0,0.0,0.0,0.0,0.0,0.0,0.0,223.0,0.0,0.0,0.0,0.0,0.0,0.0,0.0,0.0,0.0,0.0,800.0,0.0,0.0,0.0,2392.0,0.0,3148.0,0.0,0.0,0.0,0.0,0.0,0.0,0.0,2980,1667.00000,0.00600,0.33900,0.01300,0.00400,0.00023,0.04500,0.05000,0.10200,0.12400,0.86200,0.00010,0.00010,0.00100,0.00500,0.45600,0.01200,0.00400,0.00100,0.04700,0.05100,0.10000,0.12600,0.84800,0.00010,0.00010,0.00095,0.00500
11333,64.529,49.0,75.9348509972,48791,15846,1170,35,756.1096561236034,1980,11,South,Team 2    ,737SH     ,3020.0,568,4059,0.0,0.0,0.0,4.0,5.0,4.0,0,84671,0,1018,0,0,3079.0,2956.0,0.0,0.0,0.0,3580.0,2650.0,0.0,0.0,5296.0,0.0,5057.0,0.0,489.0,0.0,0.0,0.0,0.0,0.0,0.0,0.0,0.0,0.0,0.0,1240.0,0.0,0.0,1102.0,0.0,0.0,0.0,0.0,0.0,0.0,15496.0,0.0,0.0,2663.0,2877,1049.00000,0.01000,0.44900,0.02300,0.00400,0.00400,0.03400,1.23000,0.10300,0.22900,1.19000,0.00100,0.00700,0.01100,0.00500,0.45200,0.01700,0.00400,0.00500,0.03900,1.40000,0.10300,0.40200,1.23000,0.00200,0.00100,0.00600,0.00600
11334,61.43,53.2,86.6026371479,54587,19650,794,28,888.6049161647403,2003,72,Middle,Team 2    ,737SH     ,3026.0,478,3829,0.0,0.0,0.0,4.0,5.0,4.0,0,79030,0,955,0,0,3058.0,3355.0,0.0,0.0,0.0,2787.0,2677.0,0.0,0.0,0.0,0.0,9863.0,0.0,477.0,0.0,0.0,0.0,0.0,0.0,0.0,0.0,0.0,0.0,0.0,1200.0,0.0,0.0,1102.0,0.0,0.0,0.0,0.0,0.0,0.0,15621.0,0.0,0.0,2962.0,2941,1451.00000,0.00700,0.46100,0.01700,0.00400,0.00500,0.03700,1.19000,0.08500,0.27100,1.24000,0.00014,0.00500,0.01100,0.00500,0.44000,0.01400,0.00400,0.00700,0.03800,1.41000,0.09200,0.41100,1.23000,0.00100,0.00036,0.00700,0.00500
11335,61.4745,53.4,86.8652856062,53505,19592,770,28,870.3608813410439,1969,4,North,Team 2    ,737SH     ,2993.0,469,3807,0.0,0.0,0.0,4.0,5.0,4.0,0,82516,0,0,0,0,3245.0,3032.0,0.0,0.0,0.0,1715.0,2832.0,0.0,0.0,0.0,0.0,8614.0,0.0,467.0,0.0,0.0,0.0,0.0,0.0,0.0,0.0,0.0,0.0,0.0,1200.0,0.0,0.0,1102.0,0.0,1283.0,0.0,0.0,0.0,0.0,15293.0,0.0,0.0,1867.0,3046,1829.00000,0.00600,0.45100,0.01300,0.00300,0.00400,0.03100,1.11000,0.07200,0.24600,1.17000,0.00400,0.00200,0.00700,0.00400,0.47600,0.01400,0.00400,0.00800,0.03500,1.40000,0.07200,0.41500,1.26000,0.00500,0.00200,0.00700,0.00400
11336,61.3585,51.6,84.0959280295,52040,19471,493,28,848.130250902483,1998,48,South,Team 2    ,737SH     ,3016.0,490,3886,0.0,0.0,0.0,4.0,5.0,4.0,0,81939,0,1070,0,0,2901.0,2732.0,0.0,0.0,0.0,0.0,2400.0,0.0,0.0,0.0,1967.0,10047.0,0.0,439.0,0.0,0.0,0.0,0.0,0.0,0.0,0.0,0.0,0.0,0.0,1200.0,0.0,0.0,1102.0,0.0,0.0,0.0,0.0,0.0,0.0,14944.0,0.0,0.0,2165.0,2948,947.00000,0.01100,0.48800,0.01300,0.00400,0.00200,0.02400,1.09000,0.06200,0.25000,1.18000,0.00100,0.00500,0.00900,0.00400,0.49500,0.01300,0.00400,0.00200,0.02500,1.37000,0.06500,0.39200,1.26000,0.00010,0.00010,0.00600,0.00500
11337,67.699,54.0,79.7648414304,47076,16078,723,35,695.3721620703408,1990,12,North,Team 2    ,737SH     ,3041.0,464,3798,1.0,0.0,1.0,5.0,5.0,5.0,0,91870,0,1281,0,0,3082.0,3239.0,0.0,0.0,0.0,0.0,2480.0,0.0,0.0,0.0,3951.0,9348.0,0.0,358.0,0.0,0.0,0.0,0.0,0.0,0.0,0.0,0.0,0.0,0.0,1340.0,0.0,0.0,1102.0,0.0,0.0,0.0,0.0,0.0,0.0,15176.0,0.0,0.0,2279.0,2812,963.00000,0.01000,0.35600,0.01300,0.00400,0.00200,0.02100,0.96600,0.06200,0.24400,1.15000,0.00051,0.00010,0.01000,0.00400,0.41700,0.01400,0.00400,0.00300,0.02200,1.39000,0.06200,0.39100,1.27000,0.00010,0.00015,0.01000,0.00400
11338,61.3095,53.3,86.9359560916,55952,19848,797,28,912.6155000448543,1313,49,North,Team 2    ,737SH     ,3012.0,653,3835,0.0,0.0,0.0,5.0,5.0,5.0,0,72432,0,0,0,0,3708.0,3831.0,0.0,0.0,0.0,0.0,2795.0,0.0,0.0,8428.0,3714.0,4927.0,0.0,318.0,0.0,0.0,0.0,0.0,0.0,0.0,0.0,0.0,0.0,0.0,1140.0,0.0,0.0,1102.0,0.0,0.0,0.0,0.0,0.0,0.0,17560.0,0.0,0.0,2732.0,3057,2120.00000,0.00500,0.38200,0.01300,0.00500,0.00200,0.02500,1.13000,0.06600,0.25800,1.14000,0.00200,0.00022,0.00400,0.00400,0.43300,0.01400,0.00400,0.00300,0.02500,1.43000,0.06800,0.38900,1.28000,0.00087,0.00022,0.00300,0.00500
11339,60.5465,54.1,89.3528114754,48419,17563,750,28,799.6994045898607,1910,33,North,Team 2    ,737SH     ,2958.0,678,3762,0.0,0.0,0.0,5.0,5.0,5.0,0,75007,0,1345,0,0,2701.0,2826.0,0.0,0.0,0.0,0.0,3159.0,0.0,0.0,8543.0,1741.0,4837.0,0.0,373.0,0.0,0.0,0.0,0.0,0.0,0.0,0.0,0.0,0.0,0.0,1120.0,0.0,0.0,1102.0,0.0,0.0,0.0,0.0,0.0,0.0,15847.0,0.0,0.0,2615.0,3024,1870.00000,0.00600,0.35800,0.01300,0.00500,0.00100,0.02600,1.14000,0.07200,0.23500,1.13000,0.00010,0.00010,0.00700,0.00400,0.42400,0.01300,0.00500,0.00300,0.02600,1.39000,0.07400,0.40000,1.26000,0.00010,0.00010,0.00500,0.00500
11340,60.559,54.1,89.3343681368,51541,19126,654,28,851.0873693422943,1849,5,North,Team 2    ,737SH     ,2968.0,507,3687,0.0,0.0,0.0,5.0,5.0,5.0,0,74357,0,1650,0,0,2791.0,3347.0,0.0,0.0,0.0,0.0,2886.0,0.0,0.0,8234.0,2374.0,5477.0,0.0,347.0,0.0,0.0,0.0,0.0,0.0,0.0,0.0,0.0,0.0,0.0,1120.0,0.0,0.0,1102.0,0.0,0.0,0.0,0.0,0.0,0.0,15652.0,0.0,0.0,1878.0,3007,1572.00000,0.00700,0.35100,0.01300,0.00400,0.00095,0.02800,1.13000,0.08100,0.25900,1.11000,0.00010,0.00010,0.00500,0.00500,0.43500,0.01300,0.00400,0.00300,0.02700,1.41000,0.08300,0.40700,1.26000,0.00010,0.00010,0.00500,0.00500
11341,49.053,54.3,110.6965934805,53658,17120,763,28,1093.8780502721547,2126,49,North,Team 1    ,737SH     ,3063.0,1291,3068,0.0,0.0,0.0,5.0,5.0,5.0,0,52997,0,1973,0,0,0.0,3252.0,0.0,0.0,0.0,0.0,5088.0,0.0,0.0,8256.0,2789.0,4791.0,0.0,210.0,0.0,0.0,0.0,0.0,0.0,0.0,0.0,0.0,0.0,0.0,840.0,0.0,0.0,551.0,0.0,0.0,0.0,0.0,0.0,0.0,15083.0,0.0,0.0,2286.0,3054,1932.00000,0.00600,0.43300,0.01700,0.00700,0.00100,0.04000,0.88700,0.06600,0.31900,1.14000,0.00010,0.00010,0.00100,0.00500,0.43300,0.01500,0.00600,0.00200,0.04100,1.45000,0.06600,0.40800,1.26000,0.00010,0.00010,0.00100,0.00500
11342,62.393,53.5,85.746798519,49335,19100,860,35,790.7137018575802,1976,73,South,Team 1    ,A100BPF   ,2984.0,245,3880,0.0,0.0,0.0,5.0,5.0,5.0,15512,72168,14235,3611,0,0,9392.0,0.0,0.0,0.0,0.0,0.0,1797.0,0.0,0.0,0.0,0.0,0.0,0.0,555.0,0.0,0.0,0.0,0.0,0.0,0.0,0.0,0.0,0.0,0.0,0.0,0.0,0.0,0.0,6234.0,0.0,1837.0,0.0,0.0,0.0,0.0,0.0,0.0,0.0,3003,1246.10000,0.04500,0.44800,0.01500,0.00600,0.00200,0.04900,0.06900,0.11800,0.14500,0.07600,0.00500,0.00010,0.00500,0.00600,0.55700,0.01400,0.00600,0.00042,0.05100,0.06900,0.11800,0.14800,0.07800,0.00400,0.00010,0.00400,0.00600
11343,65.3885,53.7,82.1245326012,60075,22630,893,35,918.7395337100561,1992,12,Middle,Team 1    ,4600V     ,3032.0,316,4100,0.0,0.0,0.0,5.0,5.0,5.0,0,90248,0,2912,4314,0,3166.0,3002.0,0.0,0.0,0.0,0.0,3938.0,0.0,0.0,12493.0,0.0,0.0,0.0,473.0,0.0,0.0,0.0,0.0,0.0,0.0,0.0,0.0,0.0,0.0,460.0,0.0,4036.0,1928.0,2057.0,0.0,0.0,0.0,0.0,0.0,0.0,0.0,0.0,2223.0,2944,1245.60000,0.03900,0.41700,0.01200,0.00400,0.00070,0.02900,1.52000,0.09400,0.11500,0.45500,0.00300,0.00010,0.00600,0.00500,0.51800,0.01200,0.00300,0.00062,0.02900,1.81000,0.09600,0.14500,0.54800,0.00043,0.00010,0.00500,0.00600
11344,61.073,53.8,88.0913005747,55294,20016,805,28,905.3755341967809,1959,34,North,Team 1    ,4600V     ,3029.0,557,3814,0.0,0.0,0.0,5.0,5.0,5.0,0,77300,0,2923,4233,0,2961.0,3472.0,0.0,0.0,0.0,0.0,3734.0,0.0,0.0,8109.0,0.0,0.0,0.0,486.0,0.0,0.0,0.0,0.0,0.0,0.0,0.0,0.0,0.0,0.0,400.0,0.0,3953.0,1653.0,2599.0,0.0,0.0,0.0,0.0,0.0,8241.0,0.0,0.0,2568.0,2954,1357.90000,0.03600,0.41000,0.01300,0.00400,0.00100,0.02600,1.58000,0.07800,0.11800,0.47700,0.00300,0.00010,0.01000,0.00500,0.51900,0.01300,0.00400,0.00200,0.02700,1.81000,0.07800,0.16100,0.54600,0.00100,0.00100,0.00500,0.00500
11345,48.7485,57.2,117.3369437008,46448,17023,523,28,952.8088043734679,1980,6,South,Team 1    ,4600V     ,2979.0,898,3061,0.0,1.0,0.0,5.0,6.0,5.0,0,52736,0,3311,4388,0,3047.0,3095.0,0.0,0.0,0.0,0.0,4157.0,0.0,0.0,7899.0,0.0,0.0,0.0,232.0,0.0,0.0,0.0,0.0,0.0,0.0,0.0,0.0,0.0,0.0,220.0,0.0,4557.0,1102.0,2494.0,0.0,0.0,0.0,0.0,0.0,8000.0,0.0,0.0,2491.0,2924,1130.40000,0.04000,0.35000,0.01700,0.00400,0.00100,0.02600,1.45000,0.08800,0.12400,0.42600,0.00200,0.00400,0.00400,0.00500,0.50300,0.01300,0.00400,0.00200,0.02700,1.80000,0.08300,0.16000,0.54100,0.00059,0.00010,0.00300,0.00500
11346,64.7615,53.4,82.4563977054,51743,17936,973,35,798.9777877288204,1977,4,South,Team 2    ,85HP      ,3025.0,335,3974,0.0,0.0,0.0,5.0,6.0,5.0,0,82823,0,0,0,0,7033.0,4751.0,0.0,0.0,15374.0,0.0,2797.0,0.0,0.0,0.0,0.0,0.0,0.0,462.0,0.0,0.0,0.0,0.0,0.0,5827.0,0.0,0.0,0.0,0.0,820.0,3928.0,0.0,0.0,2020.0,0.0,1382.0,0.0,0.0,0.0,0.0,1685.0,0.0,1083.0,3163,1037.90000,0.03300,0.37900,0.01200,0.00500,0.00100,0.03000,0.11700,0.11000,0.09500,0.81100,0.00010,0.00061,0.00600,0.00400,0.49200,0.01300,0.00500,0.00300,0.03200,0.11700,0.11200,0.14200,0.86700,0.00082,0.00200,0.00600,0.00400
11347,60.714,53.0,87.2945284448,55127,19888,499,28,907.9783904865435,2014,7,Middle,Team 2    ,85HP      ,3050.0,896,3756,0.0,0.0,0.0,5.0,6.0,5.0,0,74852,0,0,0,0,7606.0,5285.0,0.0,0.0,15371.0,0.0,1918.0,0.0,0.0,0.0,0.0,0.0,0.0,463.0,0.0,0.0,0.0,0.0,0.0,6016.0,0.0,0.0,0.0,0.0,600.0,4156.0,0.0,0.0,1942.0,0.0,1057.0,0.0,0.0,0.0,0.0,1560.0,0.0,1065.0,2991,1502.80000,0.01800,0.41100,0.01000,0.00500,0.00300,0.03200,0.04500,0.07800,0.11900,0.66400,0.00500,0.00100,0.00500,0.00400,0.49400,0.01300,0.00400,0.00500,0.03200,0.04300,0.08100,0.11800,0.84800,0.00300,0.00500,0.00500,0.00400
11348,60.584,53.1,87.6469034728,53207,18707,932,28,878.235177604648,1985,74,North,Team 2    ,85HP      ,3036.0,600,3756,0.0,0.0,0.0,5.0,6.0,5.0,0,75759,0,0,0,0,7496.0,3810.0,0.0,0.0,15361.0,0.0,2066.0,0.0,0.0,0.0,0.0,0.0,0.0,447.0,0.0,0.0,0.0,0.0,0.0,5825.0,0.0,0.0,0.0,0.0,600.0,3893.0,0.0,0.0,2225.0,0.0,1058.0,0.0,0.0,0.0,0.0,1594.0,0.0,1481.0,2971,1217.90000,0.02100,0.35600,0.01100,0.00500,0.00400,0.03400,0.05300,0.08700,0.13000,0.67100,0.01000,0.00034,0.00400,0.00400,0.52500,0.01400,0.00400,0.00600,0.03400,0.05200,0.08800,0.11200,0.87000,0.00100,0.00500,0.00500,0.00500
11349,60.7165,53.0,87.2909340953,53142,19205,754,28,875.2480791877001,1923,50,South,Team 2    ,85HP      ,3067.0,483,3805,0.0,0.0,0.0,5.0,6.0,5.0,0,75091,0,0,0,0,7423.0,4995.0,0.0,0.0,15613.0,0.0,2156.0,0.0,0.0,0.0,0.0,0.0,0.0,448.0,0.0,0.0,0.0,0.0,0.0,6051.0,0.0,0.0,0.0,0.0,600.0,3689.0,0.0,0.0,1991.0,0.0,983.0,0.0,0.0,0.0,0.0,1715.0,0.0,1126.0,2927,1202.60000,0.02000,0.38800,0.01300,0.00500,0.00400,0.03500,0.05800,0.09600,0.10200,0.67400,0.01300,0.00300,0.00500,0.00400,0.44800,0.01300,0.00400,0.00400,0.03700,0.05700,0.09600,0.12400,0.86700,0.00045,0.00200,0.00400,0.00400
11350,44.33,52.5,118.4299571396,41356,15232,438,28,932.9122490412814,2005,35,Middle,Team 2    ,85HP      ,3051.0,781,2775,0.0,0.0,1.0,5.0,6.0,6.0,0,42284,0,0,0,0,7961.0,2752.0,0.0,0.0,15629.0,0.0,2153.0,0.0,0.0,0.0,0.0,0.0,0.0,295.0,0.0,0.0,0.0,0.0,0.0,6272.0,0.0,0.0,0.0,0.0,500.0,4229.0,0.0,0.0,2636.0,0.0,1376.0,0.0,0.0,0.0,0.0,1611.0,0.0,1257.0,3052,1768.90000,0.01700,0.39100,0.01400,0.00700,0.00300,0.04100,0.05100,0.10300,0.15500,0.77600,0.00013,0.00028,0.00200,0.00500,0.48100,0.01500,0.00700,0.00500,0.04300,0.05000,0.10200,0.15200,0.87300,0.00100,0.00400,0.00200,0.00500
11351,62.0125,53.1,85.6278976012,51842,19447,860,35,835.9927433985083,1983,14,North,Team 2    ,A100BPF   ,3069.0,257,3911,0.0,0.0,0.0,5.0,6.0,6.0,16438,68819,9266,3600,0,0,7947.0,0.0,0.0,0.0,0.0,0.0,1914.0,0.0,0.0,0.0,0.0,0.0,0.0,561.0,0.0,4155.0,0.0,0.0,0.0,0.0,0.0,0.0,0.0,0.0,0.0,0.0,0.0,0.0,6608.0,0.0,2976.0,0.0,0.0,0.0,0.0,0.0,0.0,2302.0,2968,1045.10000,0.02400,0.41300,0.01500,0.00900,0.00300,0.04700,0.05000,0.11600,0.13300,0.05700,0.01000,0.00041,0.00600,0.00600,0.54500,0.01500,0.00900,0.00400,0.05000,0.05000,0.11600,0.13600,0.05700,0.00500,0.00100,0.00600,0.00600
11352,62.337,53.2,85.3425734315,51276,18723,962,35,822.5612397131719,2002,75,Middle,Team 2    ,A200      ,3063.0,499,3865,0.0,0.0,0.0,5.0,6.0,6.0,0,78501,0,1369,0,0,2948.0,7869.0,0.0,0.0,0.0,0.0,4581.0,0.0,0.0,15299.0,0.0,0.0,0.0,580.0,0.0,0.0,0.0,0.0,0.0,0.0,0.0,0.0,0.0,0.0,420.0,0.0,0.0,0.0,0.0,0.0,0.0,0.0,0.0,0.0,11692.0,0.0,0.0,1795.0,2924,1073.20000,0.02200,0.38100,0.01300,0.00500,0.00300,0.03100,0.21300,0.07700,0.25000,0.50400,0.00300,0.00060,0.00400,0.00500,0.56500,0.01200,0.00500,0.00400,0.03200,0.44700,0.07800,0.28700,0.57800,0.00300,0.00100,0.00400,0.00400
11353,60.447,53.0,87.6801164656,51399,18970,681,28,850.3151521167304,1989,8,South,Team 2    ,A200      ,3094.0,587,3770,0.0,0.0,0.0,5.0,6.0,6.0,0,86678,0,1356,0,0,3100.0,7295.0,0.0,0.0,0.0,0.0,3746.0,0.0,0.0,15434.0,0.0,0.0,0.0,470.0,0.0,0.0,0.0,0.0,0.0,0.0,0.0,0.0,0.0,0.0,340.0,0.0,0.0,0.0,0.0,0.0,0.0,0.0,0.0,0.0,0.0,0.0,0.0,2745.0,2996,1421.70000,0.01900,0.46500,0.01200,0.00600,0.00300,0.03500,0.22500,0.07300,0.28000,0.46300,0.01200,0.00010,0.00600,0.00400,0.53700,0.01500,0.00600,0.00700,0.03300,0.45900,0.07500,0.27500,0.60700,0.00300,0.00059,0.00500,0.00500
11354,60.602,54.0,89.1059700999,51986,18924,705,28,857.8264743737831,1989,51,North,Team 2    ,A200      ,3005.0,532,3744,0.0,0.0,0.0,5.0,6.0,6.0,0,86339,0,1418,0,0,3468.0,7575.0,0.0,0.0,0.0,0.0,4204.0,0.0,0.0,15521.0,0.0,0.0,0.0,458.0,0.0,0.0,0.0,0.0,0.0,0.0,0.0,0.0,0.0,0.0,340.0,0.0,0.0,0.0,0.0,0.0,0.0,0.0,0.0,0.0,0.0,0.0,0.0,2139.0,3048,1235.70000,0.02400,0.43700,0.01000,0.00500,0.00300,0.03100,0.24700,0.08200,0.24900,0.48600,0.01100,0.00010,0.00600,0.00500,0.52400,0.01100,0.00500,0.00500,0.03300,0.44700,0.08100,0.27200,0.60400,0.00500,0.00010,0.00500,0.00500
11355,42.1585,53.9,127.8508485833,34960,12848,439,28,829.2515151155758,1999,52,Middle,Team 2    ,A200      ,2999.0,632,4021,0.0,0.0,0.0,5.0,6.0,6.0,0,48336,0,1376,0,0,3373.0,7557.0,0.0,0.0,0.0,0.0,4778.0,0.0,0.0,15721.0,0.0,0.0,0.0,0.0,0.0,0.0,0.0,0.0,0.0,0.0,0.0,0.0,0.0,0.0,0.0,0.0,0.0,0.0,0.0,0.0,0.0,0.0,0.0,0.0,0.0,0.0,0.0,2976.0,2947,930.00000,0.02500,0.43500,0.01300,0.00500,0.00300,0.05600,0.27700,0.08700,0.35500,0.29200,0.00500,0.00010,0.00200,0.00500,0.45100,0.01100,0.00500,0.00083,0.06100,0.45100,0.08600,0.34800,0.66100,0.00039,0.00010,0.00099,0.00500
11356,62.081,54.2,87.3052946956,49861,18253,917,35,803.1603872360303,1961,76,North,Team 2    ,A100BPF   ,3018.0,116,3825,0.0,0.0,0.0,5.0,6.0,6.0,17476,69724,9330,3823,0,0,7085.0,0.0,0.0,0.0,0.0,0.0,1766.0,0.0,0.0,0.0,0.0,0.0,0.0,488.0,0.0,3635.0,0.0,0.0,0.0,0.0,0.0,0.0,0.0,0.0,0.0,0.0,0.0,0.0,5569.0,0.0,3124.0,0.0,0.0,0.0,0.0,0.0,0.0,2630.0,3036,883.70000,0.03100,0.37800,0.01500,0.00800,0.00059,0.06000,0.04800,0.11400,0.18800,0.04700,0.00400,0.00010,0.00700,0.00500,0.51200,0.01300,0.00800,0.00061,0.06000,0.04800,0.11400,0.18900,0.04500,0.00300,0.00010,0.00600,0.00500
11357,62.106,53.7,86.465075838,53099,18992,705,35,854.9737545486748,1981,15,South,Team 2    ,A100B     ,2988.0,240,3888,0.0,0.0,0.0,5.0,6.0,6.0,0,74190,0,4215,2456,0,0.0,0.0,0.0,0.0,0.0,0.0,0.0,0.0,0.0,0.0,0.0,0.0,0.0,454.0,0.0,0.0,0.0,15026.0,20428.0,7897.0,0.0,0.0,0.0,0.0,0.0,0.0,0.0,0.0,0.0,0.0,0.0,0.0,247.0,0.0,0.0,0.0,0.0,0.0,2964,1073.90000,0.02300,0.38000,0.01100,0.00500,0.00090,0.02900,0.03900,0.06000,0.11100,0.03600,0.00800,0.00010,0.00400,0.00900,0.48400,0.01200,0.00500,0.00020,0.02900,0.03800,0.06000,0.11400,0.03700,0.00500,0.00010,0.00400,0.00900
11358,60.1735,54.1,89.9066864982,49933,18728,322,28,829.8171121839348,1966,9,North,Team 1    ,A100B     ,3000.0,464,3760,0.0,0.0,0.0,5.0,6.0,6.0,0,70825,0,3540,2452,0,0.0,0.0,0.0,0.0,0.0,0.0,0.0,0.0,0.0,0.0,0.0,0.0,0.0,466.0,0.0,0.0,0.0,15236.0,20062.0,8232.0,0.0,0.0,0.0,0.0,0.0,0.0,0.0,0.0,0.0,0.0,0.0,0.0,240.0,0.0,0.0,0.0,0.0,0.0,3064,1384.70000,0.02200,0.38000,0.01000,0.00500,0.00100,0.03900,0.06100,0.05500,0.12700,0.04400,0.00600,0.00010,0.00400,0.01000,0.49000,0.00900,0.00500,0.00026,0.04100,0.06200,0.05500,0.12800,0.04100,0.00200,0.00010,0.00400,0.01000
11359,57.9345,54.5,94.0717534457,43139,15748,499,35,744.6167654851599,1998,9,Middle,Team 1    ,A100B     ,2948.0,438,3613,1.0,0.0,0.0,6.0,6.0,6.0,0,64586,0,4516,2167,0,0.0,0.0,0.0,0.0,0.0,0.0,0.0,0.0,0.0,0.0,0.0,0.0,0.0,478.0,0.0,0.0,0.0,15907.0,20794.0,7899.0,0.0,0.0,0.0,0.0,0.0,0.0,0.0,0.0,0.0,0.0,0.0,0.0,258.0,0.0,0.0,0.0,0.0,0.0,3017,1438.70000,0.02000,0.37300,0.00900,0.00500,0.00020,0.04300,0.06500,0.05800,0.11100,0.04900,0.00500,0.00010,0.00200,0.00900,0.48600,0.01300,0.00500,0.00020,0.04500,0.06600,0.05900,0.11300,0.05100,0.00400,0.00010,0.00200,0.01000
11360,58.027,52.6,90.6474572181,49679,18589,397,28,856.1359367191135,2022,53,South,Team 1    ,A100B     ,2984.0,539,3626,0.0,0.0,0.0,6.0,6.0,6.0,0,66036,0,4235,2118,0,0.0,0.0,0.0,0.0,0.0,0.0,0.0,0.0,0.0,0.0,0.0,0.0,0.0,492.0,0.0,0.0,0.0,15536.0,20359.0,7770.0,0.0,0.0,0.0,0.0,0.0,0.0,0.0,0.0,0.0,0.0,0.0,0.0,401.0,0.0,0.0,0.0,0.0,0.0,2973,1306.40000,0.02000,0.41400,0.00900,0.00600,0.00020,0.03200,0.03600,0.06800,0.11500,0.03400,0.00400,0.00010,0.00400,0.01100,0.46500,0.00900,0.00600,0.00200,0.03400,0.03600,0.06800,0.12200,0.03300,0.00300,0.00030,0.00300,0.01100
11361,58.014,52.5,90.4953976626,49783,18820,312,28,858.1204536835936,1955,15,North,Team 1    ,A100B     ,3026.0,691,3609,0.0,0.0,0.0,6.0,6.0,6.0,0,66028,0,4133,2538,0,0.0,0.0,0.0,0.0,0.0,0.0,0.0,0.0,0.0,0.0,0.0,0.0,0.0,456.0,0.0,0.0,0.0,15464.0,19888.0,7977.0,0.0,0.0,0.0,0.0,0.0,0.0,0.0,0.0,0.0,0.0,0.0,0.0,258.0,0.0,0.0,0.0,0.0,0.0,3069,2050.80000,0.01600,0.35400,0.00900,0.00500,0.00200,0.02700,0.02800,0.05700,0.09600,0.03000,0.00500,0.00010,0.00400,0.01100,0.52300,0.00900,0.00500,0.00057,0.02800,0.02800,0.05400,0.09500,0.04200,0.00700,0.00010,0.00400,0.01200
11362,40.282,47.8,118.6634228687,40199,14322,253,28,997.9395263393079,2017,53,South,Team 1    ,A100      ,3012.0,676,2558,0.0,0.0,0.0,6.0,6.0,6.0,13210,11596,0,0,0,0,14550.0,6988.0,0.0,0.0,0.0,0.0,6679.0,0.0,0.0,0.0,0.0,0.0,0.0,308.0,0.0,13313.0,0.0,0.0,0.0,0.0,0.0,0.0,0.0,0.0,0.0,0.0,0.0,0.0,3693.0,0.0,4004.0,0.0,0.0,0.0,0.0,0.0,0.0,6531.0,3099,1593.30000,0.02100,0.44100,0.01900,0.00700,0.00020,0.08000,0.09000,0.18500,0.22400,0.06800,0.00300,0.00072,0.00200,0.00900,0.51800,0.01700,0.00800,0.00075,0.08700,0.09200,0.16400,0.23600,0.06900,0.00600,0.01000,0.00100,0.00900
11363,68.4905,49.8,72.7108139084,66705,20084,1445,34,973.9306911177463,1968,11,North,Team 2    ,A200      ,3067.0,1130,3500,0.0,0.0,0.0,6.0,6.0,6.0,0,77875,0,790,3875,0,5094.0,5995.0,0.0,0.0,0.0,0.0,0.0,0.0,0.0,15576.0,0.0,0.0,0.0,444.0,0.0,0.0,0.0,0.0,0.0,0.0,0.0,8000.0,0.0,0.0,300.0,0.0,0.0,130.0,1677.0,0.0,0.0,0.0,0.0,0.0,15064.0,0.0,0.0,2405.0,3104,2497.40000,0.01400,0.40800,0.01400,0.00500,0.00200,0.04000,0.42400,0.08600,0.20500,0.50300,0.00500,0.00100,0.00600,0.00500,0.48400,0.01500,0.00500,0.00200,0.04300,0.45100,0.08700,0.29800,0.57800,0.00200,0.00100,0.00500,0.00500
11364,60.3635,53.4,88.4640552651,50661,18409,917,34,839.2654501478543,1815,18,Middle,Team 2    ,A200      ,3014.0,281,3500,0.0,0.0,0.0,6.0,6.0,6.0,0,69409,0,981,3900,0,5924.0,6165.0,0.0,0.0,0.0,0.0,0.0,0.0,0.0,15364.0,0.0,0.0,0.0,442.0,0.0,0.0,0.0,0.0,0.0,0.0,0.0,0.0,0.0,0.0,300.0,0.0,0.0,65.0,1395.0,0.0,0.0,0.0,0.0,0.0,15213.0,0.0,0.0,1986.0,3123,2079.80000,0.01700,0.36600,0.01200,0.00500,0.00500,0.03600,0.34300,0.06700,0.18900,0.49400,0.00400,0.00100,0.01000,0.00500,0.51000,0.01400,0.00500,0.00400,0.03800,0.45900,0.06700,0.30200,0.59600,0.00043,0.00200,0.01000,0.00500
11365,56.4665,52.5,92.9754810374,49038,17346,490,28,868.4441217358965,1982,40,North,Team 2    ,A200      ,3049.0,756,3520,0.0,0.0,0.0,6.0,6.0,6.0,0,63152,0,1017,3941,0,5027.0,6147.0,0.0,0.0,0.0,0.0,0.0,0.0,0.0,15455.0,0.0,0.0,0.0,242.0,0.0,0.0,0.0,0.0,0.0,0.0,0.0,0.0,0.0,0.0,300.0,0.0,0.0,60.0,2398.0,0.0,0.0,0.0,0.0,0.0,13203.0,0.0,0.0,2233.0,3018,1506.10000,0.01900,0.33600,0.01700,0.00500,0.00200,0.04600,0.37400,0.09100,0.18200,0.53600,0.00300,0.00300,0.00300,0.00500,0.47900,0.01500,0.00600,0.00300,0.04800,0.45200,0.08900,0.32300,0.60500,0.00100,0.00300,0.00300,0.00500
11366,62.375,53.6,85.9318637274,53881,20068,704,35,863.8236472945891,1903,1,South,Team 2    ,A100BPF   ,3059.0,217,3892,0.0,0.0,0.0,6.0,6.0,6.0,16269,60430,19114,2322,1675,0,6730.0,0.0,0.0,0.0,0.0,0.0,1702.0,0.0,0.0,0.0,0.0,0.0,0.0,458.0,0.0,5300.0,0.0,0.0,0.0,0.0,0.0,0.0,0.0,0.0,0.0,0.0,0.0,0.0,6510.0,0.0,2039.0,0.0,0.0,0.0,0.0,0.0,0.0,2659.0,2998,908.50000,0.02800,0.40400,0.01700,0.00800,0.00500,0.06800,0.04300,0.13400,0.16700,0.06100,0.00400,0.00400,0.00800,0.00700,0.51100,0.01700,0.00800,0.00400,0.06700,0.04300,0.13300,0.16200,0.05900,0.00300,0.00500,0.00700,0.00600
11367,56.1885,53.5,95.2152130774,50116,17852,1009,28,891.9262838481184,2007,12,Middle,Team 2    ,A100X     ,3059.0,70,3531,0.0,0.0,0.0,6.0,6.0,6.0,21583,25006,0,0,4982,0,17353.0,8214.0,0.0,0.0,0.0,0.0,7375.0,0.0,0.0,0.0,0.0,0.0,0.0,454.0,0.0,14559.0,0.0,0.0,0.0,0.0,0.0,0.0,1001.0,0.0,0.0,0.0,0.0,0.0,5673.0,0.0,0.0,0.0,0.0,0.0,0.0,0.0,0.0,6631.0,2934,242.90000,0.07800,0.48200,0.02200,0.01300,0.00200,0.09700,0.08800,0.16300,0.25800,0.08700,0.00600,0.00011,0.00300,0.00800,0.54000,0.02200,0.01300,0.00020,0.09600,0.08700,0.16200,0.25300,0.08500,0.00300,0.00010,0.00200,0.00800
11368,62.0995,53.7,86.4741262006,55517,20228,1093,28,894.0007568498942,1987,19,North,Team 3    ,A100BPF   ,3021.0,397,3852,0.0,0.0,1.0,6.0,6.0,7.0,0,45216,0,5480,3283,0,0.0,0.0,0.0,0.0,0.0,0.0,0.0,0.0,0.0,0.0,0.0,0.0,0.0,480.0,0.0,0.0,0.0,15900.0,45901.0,6686.0,0.0,0.0,0.0,0.0,0.0,0.0,0.0,0.0,0.0,0.0,0.0,0.0,300.0,0.0,0.0,1733.0,0.0,0.0,2959,1172.70000,0.02100,0.40900,0.01400,0.00700,0.00054,0.04300,0.04400,0.05400,0.14000,0.03700,0.00500,0.00010,0.00200,0.01300,0.55500,0.01200,0.00700,0.00300,0.04400,0.04500,0.05500,0.14100,0.03800,0.00400,0.00010,0.00200,0.01200
11369,63.9145,54.0,84.4878705145,55893,20608,900,35,874.4963975310767,2001,41,Middle,Team 3    ,A100C     ,3019.0,626,4003,0.0,0.0,0.0,6.0,6.0,7.0,0,3395,0,4458,0,0,0.0,0.0,0.0,0.0,0.0,0.0,0.0,0.0,0.0,0.0,0.0,0.0,0.0,457.0,0.0,0.0,0.0,13452.0,94839.0,10058.0,0.0,0.0,0.0,0.0,0.0,0.0,0.0,0.0,0.0,0.0,0.0,0.0,300.0,0.0,0.0,1627.0,0.0,0.0,2948,1142.90000,0.02100,0.36200,0.01200,0.00600,0.00020,0.02700,0.03500,0.07200,0.09200,0.02900,0.00400,0.00010,0.00300,0.01000,0.43300,0.01100,0.00600,0.00020,0.02800,0.03500,0.07200,0.09300,0.02600,0.00300,0.00010,0.00300,0.01000
11370,60.0,54.0,90.0,49057,19014,958,28,817.6166666666667,1562,2,South,Team 3    ,A100C     ,2968.0,294,3757,0.0,0.0,0.0,6.0,6.0,7.0,0,10580,0,4962,0,0,0.0,0.0,0.0,0.0,0.0,0.0,0.0,0.0,0.0,0.0,0.0,0.0,0.0,461.0,0.0,0.0,0.0,6806.0,85153.0,10512.0,0.0,0.0,0.0,0.0,0.0,0.0,0.0,0.0,0.0,0.0,0.0,0.0,300.0,0.0,0.0,1987.0,0.0,0.0,2988,1513.40000,0.01800,0.39000,0.01100,0.00500,0.00020,0.02100,0.03400,0.08300,0.05600,0.02400,0.00300,0.00010,0.01000,0.00800,0.43300,0.01100,0.00500,0.00020,0.02200,0.03300,0.07900,0.05800,0.03200,0.00500,0.00010,0.00900,0.00800
11371,59.957,53.5,89.2306152742,49270,18606,791,35,821.7555915072469,1793,13,South,Team 3    ,A100C     ,3011.0,503,3721,0.0,0.0,0.0,6.0,6.0,7.0,0,92029,0,4172,0,0,0.0,0.0,0.0,0.0,0.0,0.0,0.0,0.0,0.0,0.0,0.0,0.0,0.0,445.0,0.0,0.0,0.0,12288.0,0.0,10027.0,0.0,0.0,0.0,0.0,0.0,0.0,0.0,0.0,0.0,0.0,0.0,0.0,300.0,0.0,0.0,1398.0,0.0,0.0,2955,1077.20000,0.02300,0.40200,0.01100,0.00700,0.00020,0.03100,0.02600,0.06000,0.10500,0.03700,0.00500,0.00010,0.00300,0.00900,0.44300,0.01200,0.00700,0.00020,0.03400,0.02600,0.06200,0.11100,0.03600,0.00500,0.00010,0.00300,0.00900
11372,57.3955,53.6,93.38711223,55491,18870,941,28,966.8179561115419,1996,20,Middle,Team 3    ,A100BPF   ,3009.0,303,3630,0.0,0.0,0.0,6.0,6.0,7.0,16839,49891,19054,1603,1402,0,6874.0,0.0,0.0,0.0,0.0,0.0,1528.0,0.0,0.0,0.0,0.0,0.0,0.0,444.0,0.0,4473.0,0.0,0.0,0.0,0.0,0.0,0.0,0.0,0.0,0.0,0.0,0.0,0.0,7237.0,0.0,2081.0,0.0,0.0,0.0,0.0,0.0,1016.0,2793.0,2947,267.70000,0.07300,0.43000,0.01600,0.01000,0.00020,0.07300,0.04300,0.11800,0.18400,0.05300,0.00500,0.00010,0.00400,0.00900,0.46200,0.01500,0.01000,0.00020,0.07200,0.04400,0.11600,0.17900,0.05400,0.00400,0.00010,0.00300,0.00800
11373,62.626,53.6,85.5874556893,41198,13448,925,35,657.8417909494459,2013,3,North,Team 1    ,85HP      ,3024.0,611,3934,0.0,0.0,0.0,6.0,6.0,7.0,7833,73177,0,0,0,0,0.0,9495.0,0.0,0.0,15221.0,0.0,1721.0,0.0,0.0,0.0,0.0,0.0,0.0,392.0,0.0,0.0,0.0,0.0,0.0,4978.0,0.0,0.0,0.0,0.0,900.0,2286.0,0.0,0.0,2326.0,0.0,2251.0,0.0,0.0,1400.0,0.0,1839.0,0.0,1825.0,2873,1112.60000,0.01900,0.35300,0.01700,0.00500,0.00100,0.04100,0.04200,0.09600,0.11900,0.68000,0.00200,0.00200,0.00300,0.00600,0.46400,0.01300,0.00500,0.00200,0.04000,0.04100,0.09800,0.12200,0.83600,0.00012,0.00100,0.00300,0.00600
11374,60.4315,53.1,87.8680820433,51047,18197,954,35,844.7084715752546,1995,42,Middle,Team 1    ,85HP      ,2995.0,598,3767,0.0,0.0,0.0,6.0,6.0,7.0,6913,69896,0,0,0,0,0.0,9590.0,0.0,0.0,15373.0,0.0,1883.0,0.0,0.0,0.0,0.0,0.0,0.0,429.0,0.0,0.0,0.0,0.0,0.0,3904.0,0.0,0.0,0.0,0.0,800.0,2198.0,0.0,0.0,2786.0,0.0,2022.0,0.0,0.0,1995.0,0.0,1691.0,0.0,1812.0,2907,987.20000,0.02300,,,,,,,,,,,,,,,,,,,,,,,,,,
11375,58.5625,53.2,90.8431163287,55348,19560,822,28,945.1099252934898,1983,59,South,Team 1    ,85HP      ,2987.0,529,3628,0.0,0.0,0.0,6.0,6.0,7.0,7485,65036,0,0,0,0,0.0,9354.0,0.0,0.0,15057.0,0.0,2079.0,0.0,0.0,0.0,0.0,0.0,0.0,446.0,0.0,0.0,0.0,0.0,0.0,4242.0,0.0,0.0,0.0,0.0,740.0,1806.0,0.0,0.0,2394.0,0.0,2484.0,0.0,0.0,2179.0,0.0,1664.0,0.0,2605.0,2958,1516.00000,0.01700,0.30300,0.01100,0.00400,0.00050,0.03000,0.03700,0.08400,0.10500,0.83200,0.00010,0.00010,0.00200,0.00400,0.46100,0.01200,0.00500,0.00100,0.03400,0.03600,0.08500,0.14300,0.85400,0.00025,0.00200,0.00200,0.00400
11376,63.7215,53.4,83.802170382,47689,15350,1123,35,748.397322724669,1970,14,North,Team 2    ,85HP      ,3015.0,678,3807,0.0,0.0,0.0,6.0,6.0,7.0,7456,76543,0,0,0,0,0.0,9141.0,0.0,0.0,15511.0,0.0,2002.0,0.0,0.0,0.0,0.0,0.0,0.0,461.0,0.0,0.0,0.0,0.0,0.0,4495.0,0.0,0.0,0.0,0.0,860.0,2015.0,0.0,0.0,2310.0,0.0,1997.0,0.0,0.0,1555.0,0.0,1563.0,0.0,1995.0,2904,1179.80000,0.01900,0.39500,0.01300,0.00500,0.00500,0.03600,0.03100,0.07000,0.12100,0.83600,0.00500,0.00700,0.00300,0.00400,0.47800,0.01200,0.00500,0.00600,0.03700,0.03200,0.07100,0.12800,0.86200,0.00200,0.00300,0.00300,0.00400
11377,60.438,53.7,88.8513848903,47229,17738,1133,28,781.445448227936,2001,21,Middle,Team 2    ,85HP      ,3029.0,499,1085,0.0,0.0,0.0,6.0,6.0,7.0,7397,72580,0,0,0,0,0.0,9867.0,0.0,0.0,7923.0,0.0,2455.0,0.0,0.0,0.0,0.0,0.0,0.0,433.0,0.0,0.0,0.0,0.0,0.0,3933.0,0.0,0.0,0.0,0.0,820.0,1901.0,0.0,0.0,2112.0,0.0,2163.0,0.0,0.0,6133.0,0.0,1565.0,0.0,2027.0,2917,1257.90000,0.01900,0.38300,0.01400,0.00800,0.00400,0.05000,0.05300,0.07400,0.09900,0.85400,0.00065,0.00300,0.00400,0.00500,0.45500,0.01300,0.00700,0.00400,0.05100,0.05200,0.07400,0.14600,0.84400,0.00013,0.00300,0.00300,0.00400
11378,60.856,53.3,87.5838043906,55923,19369,859,28,918.939792296569,1863,22,South,Team 2    ,85HP      ,3059.0,402,3784,0.0,0.0,0.0,6.0,6.0,7.0,7577,70970,0,0,0,0,0.0,13874.0,0.0,0.0,0.0,0.0,1845.0,0.0,0.0,0.0,0.0,0.0,0.0,406.0,0.0,0.0,0.0,0.0,0.0,4948.0,0.0,0.0,0.0,0.0,840.0,2280.0,0.0,0.0,2945.0,0.0,1883.0,0.0,0.0,10732.0,0.0,1609.0,0.0,2209.0,2895,872.70000,0.02400,0.34700,0.01300,0.00500,0.00300,0.04800,0.05400,0.06800,0.10600,0.85100,0.00200,0.00200,0.00300,0.00400,0.50200,0.01300,0.00600,0.00400,0.05000,0.05300,0.06900,0.14400,0.86200,0.00098,0.00300,0.00200,0.00400
11379,60.4645,53.5,88.4816710631,54561,20236,429,28,902.3641971735481,2004,43,Middle,Team 2    ,85HP      ,3015.0,432,3837,0.0,0.0,0.0,6.0,6.0,7.0,6999,71506,0,0,0,0,0.0,14186.0,0.0,0.0,0.0,0.0,2116.0,0.0,0.0,0.0,0.0,0.0,0.0,438.0,0.0,0.0,0.0,0.0,0.0,4145.0,0.0,0.0,0.0,0.0,840.0,1830.0,0.0,0.0,2558.0,0.0,2518.0,0.0,0.0,10535.0,0.0,1504.0,0.0,2192.0,2968,1080.20000,0.02300,0.33500,0.01100,0.00600,0.00200,0.03300,0.04200,0.06000,0.08700,0.84700,0.00072,0.00010,0.00400,0.00400,0.49200,0.01000,0.00600,0.00200,0.03500,0.04100,0.06000,0.14600,0.83600,0.00010,0.00010,0.00400,0.00400
