Repository: sergiomendozav/meltshop

File: sql_data.csv (part 2 of 3)
HeatNo,ScrapWt,TapWeight,EAF_Yield,Oxygen_SCF,CH4,modCarbon,SAProfile,O2_SCFperTon,Ladle_Temp,HeatsOnLadle,Preheater,Crew,Grade,Tap_Temp,Recarb,EAF_Lime,Add_A,Add_B,Add_C,Add_A_cum,Add_B_cum,Add_C_cum,Bundles,Bush,Frag,PitScrap,Remelt,Skull,#1 HMS,#2 Busheling,150HP Remelt,30-50-85HP Remelt,4600 Parts,4600B Remelt,737SH Remelt,85/150 Remelt,A200 Parts,B Scrap,Carbon Pellets,Coke,Copper Bundles,Factory Bundles,Foundry Busheling,Frag,HBI - Iron Chips,Home Scrap,Moly,Moly Skulls,Ni Skulls,Nickel,P/S,Pond Iron,Rail Crops,SI Sand,Solumet Ni/Mo Skulls,Solumet Pig Iron,Solumet Pit Scrap,Turnings,OTemp,Oxy,C_OxLab,C_L1,S_L1,P_L1,Si_L1,Cr_L1,Ni_L1,Cu_L1,Mn_L1,Mo_L1,Al_L1,Ca_L1,Zn_L1,Sn_L1,C_LF,S_LF,P_LF,Si_LF,Cr_LF,Ni_LF,Cu_LF,Mn_LF,Mo_LF,Al_LF,Ca_LF,Zn_LF,Sn_LF
10075,64.012,53.8,84.046741236,60822,16353,1174,35,950.1655939511342,1982,15,South,Team 1    ,A100C     ,3035.0,783,3967,0.0,0.0,0.0,3.0,3.0,4.0,0,66427,0,2403,7760,0,0.0,0.0,0.0,0.0,0.0,0.0,0.0,0.0,0.0,0.0,368.0,0.0,0.0,24264.0,12484.0,0.0,10138.0,0.0,0.0,0.0,0.0,0.0,0.0,0.0,0.0,301.0,0.0,1169.0,3379.0,0.0,2840,857.60000,0.05000,0.30800,0.00900,0.00400,0.00063,0.06000,0.03600,0.07000,0.05900,0.03500,0.00400,0.00010,0.00100,0.02000,0.38200,0.00900,0.00400,0.00100,0.05800,0.03600,0.06800,0.05500,0.03700,0.00500,0.00010,0.00100,0.02000
10076,60.567,53.2,87.8366106955,49721,16194,931,28,820.9255865405254,2003,26,Middle,Team 1    ,85HP      ,,515,3783,0.0,0.0,0.0,3.0,3.0,4.0,17314,72734,0,0,2665,0,0.0,8527.0,0.0,7011.0,0.0,0.0,0.0,0.0,0.0,3521.0,411.0,0.0,0.0,0.0,0.0,0.0,0.0,0.0,940.0,0.0,0.0,0.0,0.0,2635.0,1177.0,0.0,0.0,1636.0,2974.0,0.0,2952,1312.90000,0.04100,0.34900,0.01100,0.00500,0.00300,0.04800,0.03000,0.07700,0.08400,0.84700,0.00300,0.00010,0.00300,0.00500,0.43300,0.01000,0.00500,0.00300,0.04800,0.03100,0.07600,0.13000,0.86500,0.00200,0.00010,0.00200,0.00500
10077,60.485,53.4,88.286351988,51742,16550,759,28,855.4517649003885,1995,69,North,Team 1    ,85HP      ,3038.0,603,3761,0.0,0.0,0.0,3.0,3.0,4.0,17145,73899,0,0,2850,0,0.0,7994.0,0.0,6940.0,0.0,0.0,0.0,0.0,0.0,3519.0,381.0,0.0,0.0,0.0,0.0,0.0,0.0,0.0,840.0,0.0,0.0,0.0,0.0,2683.0,1040.0,0.0,0.0,1465.0,2595.0,0.0,3040,1678.40000,0.04100,0.29200,0.01200,0.00500,0.00300,0.04100,0.02700,0.07500,0.11600,0.79800,0.00400,0.00038,0.00200,0.00400,0.40100,0.01200,0.00400,0.00300,0.04300,0.02600,0.07600,0.12700,0.87400,0.00500,0.00010,0.00200,0.00500
10078,66.5955,53.0,79.5849569415,52164,18119,893,35,783.2961686600446,1717,56,South,Team 2    ,85HP      ,,760,3955,0.0,0.0,0.0,3.0,3.0,4.0,17762,84907,0,0,2568,0,0.0,8237.0,0.0,6868.0,0.0,0.0,0.0,0.0,0.0,3082.0,379.0,0.0,0.0,0.0,0.0,0.0,0.0,0.0,920.0,0.0,0.0,0.0,0.0,2756.0,1241.0,0.0,0.0,1790.0,3060.0,0.0,2986,1589.00000,0.03900,0.34900,0.01200,0.00500,0.00200,0.04500,0.03200,0.09000,0.10600,0.79100,0.00300,0.00010,0.00100,0.00400,0.40600,0.01200,0.00400,0.00300,0.04600,0.03200,0.08900,0.12600,0.84900,0.00300,0.00010,0.00100,0.00400
10079,62.7795,53.4,85.0596134088,49106,16422,757,35,782.1980104970572,2003,16,Middle,Team 2    ,85HP      ,2986.0,405,3916,0.0,1.0,0.0,3.0,4.0,4.0,15846,79116,0,0,2807,0,0.0,7849.0,0.0,7071.0,0.0,0.0,0.0,0.0,0.0,3353.0,422.0,0.0,0.0,0.0,0.0,0.0,0.0,0.0,840.0,0.0,0.0,0.0,0.0,2630.0,1010.0,0.0,0.0,1450.0,3587.0,0.0,2962,746.20000,0.07400,0.36700,0.01000,0.00500,0.00300,0.04100,0.03400,0.08500,0.09100,0.78600,0.00400,0.00010,0.00400,0.00400,0.37600,0.01000,0.00400,0.00300,0.04100,0.03300,0.08500,0.13200,0.85000,0.00500,0.00010,0.00400,0.00400
10080,60.5545,53.3,88.0198829153,53099,16883,879,35,876.8795052390822,332,27,North,Team 2    ,85HP      ,3025.0,683,3498,0.0,0.0,0.0,3.0,4.0,4.0,18335,71878,0,0,2324,0,0.0,8717.0,0.0,7527.0,0.0,0.0,0.0,0.0,0.0,3205.0,465.0,0.0,0.0,0.0,0.0,0.0,0.0,0.0,840.0,0.0,0.0,0.0,0.0,2809.0,1230.0,0.0,0.0,1418.0,2826.0,0.0,2872,851.10000,0.04600,0.42400,0.01100,0.00500,0.00300,0.04300,0.03200,0.08200,0.10800,0.78400,0.00300,0.00010,0.00200,0.00400,0.42100,0.01000,0.00400,0.00300,0.04300,0.03200,0.08300,0.12400,0.87000,0.00300,0.00010,0.00200,0.00400
10081,60.477,53.6,88.6287348909,49071,16027,732,35,811.3993749689965,2019,70,Middle,Team 2    ,85HP      ,3026.0,447,3746,0.0,0.0,0.0,3.0,4.0,4.0,17140,72490,0,0,2597,0,0.0,7997.0,0.0,7026.0,0.0,0.0,0.0,0.0,0.0,3323.0,490.0,0.0,0.0,0.0,0.0,0.0,0.0,0.0,840.0,0.0,0.0,0.0,0.0,2923.0,1715.0,0.0,0.0,1605.0,3298.0,0.0,2918,1262.00000,0.03600,0.43600,0.01100,0.00400,0.00300,0.04200,0.03300,0.08300,0.10600,0.82100,0.00300,0.00010,0.00200,0.00400,0.43600,0.01000,0.00400,0.00400,0.04300,0.03300,0.08500,0.13500,0.84400,0.00400,0.00010,0.00200,0.00400
10082,50.3625,52.7,104.6413502109,42461,14025,586,28,843.1074708364359,1957,57,South,Team 2    ,85HP      ,3026.0,1053,3113,0.0,0.0,0.0,3.0,4.0,4.0,14971,55580,0,0,2694,0,0.0,7873.0,0.0,7019.0,0.0,0.0,0.0,0.0,0.0,2983.0,277.0,0.0,0.0,0.0,0.0,0.0,0.0,0.0,700.0,0.0,0.0,0.0,0.0,2805.0,932.0,0.0,0.0,1594.0,3574.0,0.0,2958,1170.20000,0.04300,0.35000,0.01300,0.00500,0.00300,0.05800,0.03600,0.08300,0.17600,0.80600,0.00300,0.00010,0.00072,0.00400,0.40600,0.01300,0.00500,0.00200,0.05500,0.03800,0.08300,0.17200,0.86700,0.00069,0.00010,0.00051,0.00400
10083,62.375,53.0,84.9699398797,55281,17985,709,35,886.2685370741483,1050,17,Middle,Team 2    ,A100X     ,,321,3900,1.0,0.0,0.0,4.0,4.0,4.0,0,10368,32840,0,0,0,30178.0,0.0,0.0,0.0,0.0,14271.0,0.0,0.0,0.0,0.0,490.0,0.0,24481.0,0.0,0.0,0.0,0.0,0.0,0.0,0.0,0.0,0.0,9001.0,0.0,0.0,0.0,0.0,0.0,1534.0,2077.0,2987,1341.40000,0.05300,0.47100,0.02100,0.00700,0.00021,0.07700,0.08500,0.31500,0.10600,0.06400,0.00500,0.00010,0.00200,0.00900,0.48300,0.02100,0.00800,0.00098,0.07400,0.08400,0.28000,0.20500,0.06600,0.00500,0.00093,0.00200,0.00900
10084,64.6055,53.2,82.3459303,52239,17220,663,35,808.5844084481971,2007,28,Middle,Team 2    ,30HP      ,3061.0,634,3863,0.0,0.0,0.0,4.0,4.0,4.0,17794,78011,0,0,3924,0,0.0,8104.0,0.0,7203.0,0.0,0.0,0.0,0.0,0.0,3126.0,450.0,0.0,0.0,0.0,0.0,0.0,0.0,0.0,320.0,0.0,0.0,0.0,0.0,2594.0,1272.0,0.0,0.0,1461.0,5402.0,0.0,3004,1304.60000,0.04300,0.37200,0.01200,0.00500,0.00300,0.04000,0.03400,0.08800,0.09200,0.31000,0.00300,0.00100,0.00300,0.00400,0.47300,0.01100,0.00500,0.00200,0.03900,0.03300,0.08800,0.15900,0.35600,0.00400,0.00100,0.00200,0.00500
10085,62.379,53.1,85.1248016159,54594,17048,1002,35,875.1983840715626,2014,71,Middle,Team 3    ,30HP      ,3011.0,554,3907,0.0,0.0,0.0,4.0,4.0,4.0,17513,77600,0,0,2699,0,0.0,7872.0,0.0,7403.0,0.0,0.0,0.0,0.0,0.0,3038.0,505.0,0.0,0.0,0.0,0.0,0.0,0.0,0.0,300.0,0.0,0.0,0.0,0.0,2725.0,990.0,0.0,0.0,1589.0,3029.0,0.0,3026,1410.80000,0.04600,0.45000,0.01100,0.00500,0.00200,0.04400,0.03700,0.08600,0.09800,0.33000,0.00500,0.00022,0.00300,0.00500,0.47600,0.01000,0.00400,0.00300,0.04500,0.03800,0.08800,0.16300,0.33700,0.00300,0.00010,0.00300,0.00500
10086,60.1955,53.3,88.5448247792,49862,16250,767,35,828.3343439293634,2039,17,Middle,Team 3    ,30HP      ,3001.0,584,3725,0.0,0.0,0.0,4.0,4.0,4.0,17260,72294,0,0,3032,0,0.0,8120.0,0.0,7343.0,0.0,0.0,0.0,0.0,0.0,3318.0,488.0,0.0,0.0,0.0,0.0,0.0,0.0,0.0,300.0,0.0,0.0,0.0,0.0,2785.0,1440.0,0.0,0.0,1413.0,3086.0,0.0,2916,1591.60000,0.03800,0.42200,0.01100,0.00500,0.00300,0.04100,0.03900,0.08600,0.10300,0.33300,0.00300,0.00024,0.00200,0.00400,0.47500,0.01000,0.00500,0.00300,0.04200,0.03900,0.08600,0.16400,0.35400,0.00300,0.00010,0.00200,0.00500
10087,60.321,53.4,88.5263838464,49802,16629,890,28,825.6162862021519,2005,29,South,Team 3    ,30HP      ,3034.0,398,3754,0.0,0.0,0.0,4.0,4.0,4.0,17695,71652,0,0,3225,0,0.0,8183.0,0.0,7317.0,0.0,0.0,0.0,0.0,0.0,3646.0,440.0,0.0,0.0,0.0,0.0,0.0,0.0,0.0,300.0,0.0,0.0,0.0,0.0,2850.0,1166.0,0.0,0.0,1506.0,3102.0,0.0,2914,1338.70000,0.04100,0.35700,0.01000,0.00500,0.00300,0.03400,0.03700,0.08100,0.10000,0.32400,0.00400,0.00010,0.00600,0.00500,0.49000,0.01100,0.00600,0.00400,0.03400,0.03900,0.08100,0.15900,0.33800,0.00500,0.00100,0.00500,0.00500
10088,60.403,53.6,88.7373143718,49725,16493,832,28,823.2207009585617,2098,72,South,Team 3    ,30HP      ,3049.0,350,3796,0.0,0.0,0.0,4.0,4.0,4.0,18971,72075,0,0,2676,0,0.0,7957.0,0.0,6962.0,0.0,0.0,0.0,0.0,0.0,3245.0,495.0,0.0,0.0,0.0,0.0,0.0,0.0,0.0,300.0,0.0,0.0,0.0,0.0,2621.0,1072.0,0.0,0.0,1547.0,3380.0,0.0,2979,1177.00000,0.04500,0.45200,0.01200,0.00400,0.00200,0.06300,0.03500,0.08300,0.09000,0.33400,0.00400,0.00100,0.00400,0.00500,0.47000,0.01100,0.00500,0.00300,0.06300,0.03500,0.08300,0.15900,0.36200,0.00300,0.00040,0.00300,0.00600
10089,53.34,50.2,94.1132358455,45712,15039,732,28,856.9928758905137,1977,58,South,Team 3    ,30HP      ,,1000,3552,0.0,0.0,0.0,4.0,4.0,4.0,18243,57627,0,0,2711,0,0.0,8612.0,0.0,7328.0,0.0,0.0,0.0,0.0,0.0,3322.0,261.0,0.0,0.0,0.0,0.0,0.0,0.0,0.0,220.0,0.0,0.0,0.0,0.0,2473.0,1358.0,0.0,0.0,1722.0,3064.0,0.0,3066,1641.00000,0.04000,0.28300,0.01200,0.00500,0.00200,0.07500,0.04200,0.08600,0.15600,0.29900,0.00200,0.00025,0.00054,0.00400,0.42500,0.01000,0.00400,0.00500,0.07600,0.04000,0.08600,0.14800,0.36200,0.00400,0.00010,0.00050,0.00400
10090,64.4885,52.5,81.4098637741,56761,14676,1218,35,880.172433844794,1980,30,South,Team 1    ,A100DH    ,3004.0,308,3905,0.0,0.0,1.0,4.0,4.0,5.0,0,0,10075,5026,0,0,30189.0,0.0,0.0,0.0,0.0,17145.0,0.0,0.0,0.0,0.0,474.0,0.0,25399.0,0.0,0.0,0.0,0.0,4868.0,0.0,6354.0,5209.0,0.0,1058.0,0.0,0.0,0.0,0.0,0.0,0.0,23654.0,2921,1080.10000,0.04600,0.41300,0.02400,0.00500,0.00100,0.04600,0.16600,0.24700,0.07300,0.17500,0.00300,0.00010,0.00600,0.01100,0.47900,0.02100,0.00400,0.00200,0.04500,0.16700,0.24600,0.06500,0.17800,0.00400,0.00025,0.00400,0.01100
10091,62.235,52.2,83.8756326825,49149,15741,500,35,789.7324656543746,2003,18,Middle,Team 1    ,A100DH    ,3017.0,690,3889,0.0,0.0,0.0,4.0,4.0,5.0,0,0,10104,4815,0,0,30086.0,0.0,0.0,0.0,0.0,17000.0,0.0,0.0,0.0,0.0,488.0,0.0,20944.0,0.0,0.0,0.0,0.0,5081.0,0.0,6048.0,5346.0,0.0,1336.0,0.0,0.0,0.0,0.0,0.0,0.0,23710.0,2888,639.30000,0.06500,0.40700,0.02200,0.00500,0.00100,0.06700,0.12100,0.24100,0.09200,0.16000,0.00300,0.00010,0.00200,0.01000,0.45500,0.02100,0.00400,0.00071,0.06900,0.12000,0.23700,0.09700,0.15700,0.00300,0.00010,0.00100,0.01000
10092,60.056,50.3,83.7551618489,63044,18063,1430,28,1049.7535633408818,1975,73,South,Team 1    ,A100DH    ,3001.0,775,3739,0.0,0.0,0.0,4.0,4.0,5.0,0,0,1755,5724,0,0,30032.0,0.0,0.0,0.0,0.0,17693.0,0.0,0.0,0.0,0.0,446.0,0.0,24013.0,0.0,0.0,0.0,0.0,5023.0,0.0,5014.0,5362.0,0.0,1124.0,0.0,0.0,0.0,0.0,0.0,0.0,24372.0,2827,159.20000,0.21800,0.40600,0.02600,0.00500,0.00057,0.06900,0.22100,0.24400,0.12200,0.24600,0.00200,0.00010,0.00077,0.01000,0.47100,0.02400,0.00500,0.00200,0.07300,0.22100,0.24600,0.13200,0.25000,0.00300,0.00010,0.00068,0.01000
10093,59.0305,48.7,82.4997247185,59414,17712,924,28,1006.4966415666477,2003,31,Middle,Team 2    ,A100DH    ,3066.0,1423,3692,0.0,0.0,0.0,4.0,4.0,5.0,0,0,1856,5426,0,0,31599.0,0.0,0.0,0.0,0.0,17630.0,0.0,0.0,0.0,0.0,243.0,0.0,20258.0,0.0,0.0,0.0,0.0,5295.0,0.0,5225.0,4969.0,0.0,1083.0,0.0,0.0,0.0,0.0,0.0,0.0,24720.0,3033,1256.30000,0.04700,0.36700,0.02600,0.00700,0.00045,0.09100,0.18300,0.23400,0.17700,0.21000,0.00300,0.00010,0.00200,0.01000,0.45600,0.02600,0.00700,0.00200,0.09300,0.18500,0.23400,0.17300,0.21500,0.00400,0.00010,0.00100,0.01000
10094,62.272,53.5,85.9134121274,53743,16889,989,35,863.0363566289825,2030,19,Middle,Team 2    ,A100BPF   ,3002.0,427,3890,0.0,0.0,0.0,4.0,4.0,5.0,16550,61235,21867,2141,5188,0,0.0,0.0,0.0,0.0,0.0,3591.0,0.0,0.0,0.0,0.0,483.0,0.0,0.0,0.0,0.0,0.0,0.0,1025.0,0.0,0.0,0.0,0.0,2414.0,4123.0,0.0,0.0,0.0,0.0,1962.0,4448.0,2914,1252.40000,0.04300,0.42400,0.01800,0.00600,0.00100,0.05800,0.07100,0.14300,0.08600,0.06400,0.00400,0.00010,0.00200,0.01000,0.46800,0.01700,0.00500,0.00200,0.05900,0.07200,0.14500,0.11700,0.06400,0.00300,0.00010,0.00200,0.01000
10095,64.1425,54.0,84.1875511556,50699,16452,992,35,790.4119733406088,1961,74,South,Team 2    ,A100B     ,,408,3928,0.0,0.0,0.0,4.0,4.0,5.0,0,58150,0,4224,2780,0,0.0,0.0,0.0,0.0,0.0,0.0,0.0,0.0,0.0,1403.0,493.0,0.0,0.0,24105.0,26136.0,0.0,9953.0,0.0,0.0,0.0,0.0,0.0,0.0,0.0,0.0,359.0,0.0,0.0,1534.0,0.0,2952,1436.60000,0.04000,0.39900,0.01200,0.00500,0.00084,0.03300,0.02800,0.05500,0.07500,0.02800,0.00400,0.00010,0.00200,0.01700,0.44900,0.01100,0.00500,0.00200,0.03500,0.02800,0.05500,0.07700,0.03000,0.00400,0.00010,0.00200,0.01700
10096,60.11,53.3,88.6707702545,51755,16537,747,35,861.0048244884379,1988,32,Middle,Team 2    ,A100B     ,3014.0,612,3778,0.0,0.0,0.0,4.0,4.0,5.0,0,49084,0,4120,1986,0,0.0,0.0,0.0,0.0,0.0,0.0,0.0,0.0,0.0,1382.0,495.0,0.0,0.0,24914.0,26820.0,0.0,10153.0,0.0,0.0,0.0,0.0,0.0,0.0,0.0,0.0,315.0,0.0,0.0,1761.0,0.0,2910,1427.20000,0.03900,0.39800,0.01000,0.00500,0.00200,0.03800,0.02600,0.06100,0.09000,0.02700,0.00300,0.00010,0.00200,0.02000,0.45000,0.01000,0.00500,0.00086,0.03900,0.02600,0.06100,0.08900,0.02800,0.00300,0.00010,0.00200,0.02000
10097,59.9115,53.7,89.632207506,51119,17024,667,35,853.2418650843327,1159,75,Middle,Team 2    ,A100B     ,2983.0,504,3747,0.0,0.0,0.0,4.0,4.0,5.0,0,50303,0,4429,2134,0,0.0,0.0,0.0,0.0,0.0,0.0,0.0,0.0,0.0,1043.0,500.0,0.0,0.0,24112.0,26111.0,0.0,10064.0,0.0,0.0,0.0,0.0,0.0,0.0,0.0,0.0,289.0,0.0,0.0,1627.0,0.0,2989,1641.40000,0.03800,0.41300,0.00800,0.00400,0.00100,0.03200,0.02300,0.06000,0.06800,0.03800,0.00500,0.00010,0.00300,0.02200,0.45000,0.00900,0.00400,0.00100,0.03300,0.02400,0.06000,0.06900,0.03700,0.00300,0.00010,0.00300,0.02300
10098,60.2855,52.9,87.7491270703,52268,17106,811,28,867.0078211178476,2011,33,Middle,Team 2    ,A100BPF   ,3071.0,511,3782,0.0,0.0,0.0,4.0,4.0,5.0,17521,55308,23055,2154,5317,0,0.0,0.0,0.0,0.0,0.0,3395.0,0.0,0.0,0.0,0.0,504.0,0.0,0.0,0.0,0.0,0.0,0.0,1259.0,0.0,0.0,0.0,0.0,1557.0,4230.0,0.0,0.0,0.0,0.0,2511.0,4264.0,2995,1506.40000,0.04400,0.39000,0.01400,0.00600,0.00200,0.06500,0.05400,0.12500,0.14900,0.06000,0.00400,0.00010,0.00200,0.00800,0.43500,0.01300,0.00600,0.00200,0.06800,0.05300,0.11900,0.16300,0.05900,0.00400,0.00010,0.00200,0.00800
10099,60.0575,52.2,86.9167048245,51102,17234,664,28,850.8845689547518,1997,34,Middle,Team 2    ,A100BPF   ,3060.0,567,3755,0.0,0.0,0.0,4.0,4.0,5.0,16916,55305,22190,2240,5238,0,0.0,0.0,0.0,0.0,0.0,3838.0,0.0,0.0,0.0,0.0,482.0,0.0,0.0,0.0,0.0,0.0,0.0,1728.0,0.0,0.0,0.0,0.0,1560.0,4467.0,0.0,0.0,0.0,0.0,1876.0,4757.0,3019,1222.30000,0.04800,0.45200,0.01500,0.00700,0.00100,0.06500,0.05500,0.13600,0.14500,0.05800,0.00400,0.00010,0.00200,0.01100,0.44200,0.01400,0.00600,0.00200,0.06500,0.05400,0.13700,0.14400,0.05600,0.00300,0.00010,0.00100,0.01100
10100,64.2035,53.0,82.5500167436,53894,17561,958,35,839.4246419587716,1045,20,Middle,Team 3    ,A100BPF   ,,622,3878,0.0,0.0,0.0,4.0,4.0,5.0,16526,63878,21985,2564,5359,0,0.0,0.0,0.0,0.0,0.0,3598.0,0.0,0.0,0.0,0.0,483.0,0.0,0.0,0.0,0.0,0.0,0.0,1061.0,0.0,0.0,0.0,0.0,2116.0,4748.0,0.0,0.0,0.0,0.0,2192.0,4380.0,2997,1350.80000,0.04300,0.41800,0.01300,0.00500,0.00089,0.04600,0.05100,0.12900,0.09900,0.05500,0.00400,0.00010,0.00200,0.00800,0.44400,0.01200,0.00400,0.00200,0.04600,0.05200,0.13100,0.11100,0.05500,0.00400,0.00010,0.00100,0.00800
10101,60.3175,53.3,88.3657313383,52287,16058,1003,28,866.8628507481245,1053,76,North,Team 3    ,A100      ,3053.0,385,3773,0.0,1.0,0.0,4.0,5.0,5.0,18036,55188,22302,2194,5803,0,0.0,0.0,0.0,0.0,0.0,3509.0,0.0,0.0,0.0,0.0,489.0,0.0,0.0,0.0,0.0,0.0,0.0,1329.0,0.0,0.0,0.0,0.0,1666.0,4465.0,0.0,0.0,0.0,0.0,2217.0,3926.0,2953,898.60000,0.05900,0.44100,0.01800,0.00600,0.00500,0.15400,0.05600,0.14100,0.12800,0.09000,0.00600,0.00300,0.00300,0.01100,0.47300,0.01500,0.00700,0.00300,0.15200,0.05700,0.14000,0.18200,0.08500,0.00300,0.00010,0.00200,0.01100
10102,60.21,53.0,88.0252449759,54384,16860,1137,28,903.2386646736422,1979,34,North,Team 3    ,A100      ,3003.0,498,3736,0.0,0.0,0.0,4.0,5.0,5.0,17146,54857,22847,2508,5069,0,0.0,0.0,0.0,0.0,0.0,3543.0,0.0,0.0,0.0,0.0,488.0,0.0,0.0,0.0,0.0,0.0,0.0,2425.0,0.0,0.0,0.0,0.0,956.0,4720.0,0.0,0.0,0.0,0.0,2319.0,4030.0,2879,29.50000,0.00000,0.44600,0.01700,0.00600,0.00200,0.11700,0.05600,0.13600,0.13600,0.06900,0.00400,0.00096,0.00200,0.00800,0.45800,0.01400,0.00500,0.00300,0.11700,0.05400,0.13500,0.12900,0.07500,0.00500,0.00010,0.00200,0.00800
10103,60.444,53.0,87.6844682681,50896,16404,1077,28,842.0356032029647,1962,21,North,Team 3    ,A100BPF   ,3027.0,341,3779,0.0,0.0,0.0,4.0,5.0,5.0,16724,57836,21960,1949,5809,0,0.0,0.0,0.0,0.0,0.0,3301.0,0.0,0.0,0.0,0.0,479.0,0.0,0.0,0.0,0.0,0.0,0.0,1027.0,0.0,0.0,0.0,0.0,1393.0,4288.0,0.0,0.0,0.0,0.0,2227.0,4374.0,2924,808.60000,0.06000,0.42700,0.01400,0.00600,0.00300,0.08600,0.05300,0.12700,0.12400,0.06000,0.00700,0.00200,0.00300,0.00700,0.40800,0.01100,0.00500,0.00200,0.08400,0.05100,0.12800,0.11900,0.05600,0.00400,0.00010,0.00200,0.00700
10104,60.4025,53.0,87.7447125532,50462,16101,1010,28,835.4289971441578,1877,59,South,Team 3    ,A100BPF   ,3004.0,303,3790,0.0,0.0,0.0,4.0,5.0,5.0,16580,74414,12015,0,5355,0,0.0,0.0,0.0,0.0,0.0,0.0,0.0,0.0,0.0,0.0,476.0,0.0,0.0,0.0,0.0,0.0,0.0,1446.0,0.0,0.0,0.0,0.0,0.0,4497.0,0.0,0.0,0.0,0.0,2463.0,4035.0,2881,943.70000,0.06100,,,,,,,,,,,,,,,,,,,,,,,,,,
10105,62.581,53.8,85.9685847142,46764,14053,1034,35,747.2555567983893,1937,22,North,Team 1    ,85HP      ,3025.0,356,3968,0.0,0.0,0.0,4.0,5.0,5.0,17599,76976,0,0,2474,0,0.0,7941.0,0.0,10897.0,0.0,0.0,0.0,0.0,0.0,2970.0,510.0,0.0,0.0,0.0,0.0,0.0,0.0,0.0,940.0,0.0,0.0,0.0,0.0,0.0,1027.0,0.0,0.0,1536.0,2802.0,0.0,2887,984.60000,0.04800,0.41200,0.01100,0.00500,0.00300,0.03700,0.02400,0.06900,0.09000,0.81400,0.00500,0.00040,0.01000,0.00500,0.44600,0.01100,0.00400,0.00400,0.03700,0.02400,0.06900,0.13200,0.85300,0.00400,0.00010,0.01700,0.00500
10106,60.5955,53.4,88.1253558432,48644,15943,571,28,802.7658819549306,1822,35,South,Team 1    ,85HP      ,3021.0,735,3763,0.0,0.0,0.0,4.0,5.0,5.0,17062,74385,0,0,2725,0,0.0,7870.0,0.0,9793.0,0.0,0.0,0.0,0.0,0.0,3032.0,447.0,0.0,0.0,0.0,0.0,0.0,0.0,0.0,820.0,0.0,0.0,0.0,0.0,0.0,934.0,0.0,0.0,1629.0,2941.0,0.0,2986,1252.90000,0.04700,0.38100,0.01100,0.00400,0.00400,0.03900,0.02300,0.06500,0.10300,0.76200,0.00300,0.00023,0.00600,0.00400,0.42800,0.01000,0.00400,0.00300,0.03900,0.02200,0.06400,0.12700,0.84100,0.00400,0.00010,0.00500,0.00400
10107,60.7225,53.1,87.4469924657,50190,16727,925,35,826.5469965828153,2001,35,Middle,Team 1    ,85HP      ,,602,3785,0.0,0.0,0.0,4.0,5.0,5.0,18666,72801,0,0,2875,0,0.0,6814.0,0.0,10510.0,0.0,0.0,0.0,0.0,0.0,3056.0,510.0,0.0,0.0,0.0,0.0,0.0,0.0,0.0,820.0,0.0,0.0,0.0,0.0,0.0,1278.0,0.0,0.0,1532.0,3093.0,0.0,2952,1475.80000,0.03900,0.44300,0.01300,0.00500,0.00300,0.03900,0.02600,0.08200,0.10400,0.75700,0.00500,0.00010,0.00400,0.00400,0.44200,0.01400,0.00500,0.00400,0.03900,0.02500,0.08200,0.12300,0.86600,0.00500,0.00010,0.00400,0.00400
10108,60.6115,53.4,88.1020928371,49258,16769,728,28,812.6840616054709,1967,60,North,Team 2    ,85HP      ,3065.0,907,3765,0.0,0.0,0.0,4.0,5.0,5.0,17464,73279,0,0,2586,0,0.0,8175.0,0.0,10273.0,0.0,0.0,0.0,0.0,0.0,3022.0,433.0,0.0,0.0,0.0,0.0,0.0,0.0,0.0,820.0,0.0,0.0,0.0,0.0,0.0,977.0,0.0,0.0,1814.0,2813.0,0.0,2975,1118.80000,0.04600,0.37300,0.01100,0.00600,0.00300,0.04200,0.02500,0.06900,0.12500,0.77700,0.00400,0.00010,0.00300,0.00400,0.43400,0.01000,0.00600,0.00300,0.04300,0.02400,0.06900,0.12100,0.86500,0.00300,0.00010,0.00300,0.00400
10109,60.5265,53.3,88.0606015546,53649,17134,935,35,886.3720849545241,1827,36,South,Team 2    ,85HP      ,3017.0,762,3745,0.0,0.0,1.0,4.0,5.0,6.0,17959,72294,0,0,2752,0,0.0,8192.0,0.0,10046.0,0.0,0.0,0.0,0.0,0.0,3071.0,468.0,0.0,0.0,0.0,0.0,0.0,0.0,0.0,840.0,0.0,0.0,0.0,0.0,0.0,1005.0,0.0,0.0,1609.0,3285.0,0.0,2980,1522.10000,0.04000,0.39200,0.01200,0.00500,0.00700,0.03700,0.03000,0.08200,0.10100,0.81100,0.00600,0.00100,0.00500,0.00400,0.42000,0.01100,0.00500,0.00300,0.03700,0.03000,0.08000,0.13500,0.85500,0.00400,0.00010,0.00300,0.00400
10110,48.7555,51.1,104.8086882505,41463,13006,728,28,850.4271312980075,2002,23,Middle,Team 2    ,85HP      ,3052.0,1041,3017,0.0,0.0,0.0,4.0,5.0,6.0,14017,58253,0,0,2758,0,0.0,4599.0,0.0,9271.0,0.0,0.0,0.0,0.0,0.0,3263.0,274.0,0.0,0.0,0.0,0.0,0.0,0.0,0.0,640.0,0.0,0.0,0.0,0.0,0.0,1130.0,0.0,0.0,0.0,3580.0,0.0,2990,1465.80000,0.04200,0.29300,0.01300,0.00400,0.00200,0.05100,0.04500,0.09300,0.12000,0.74600,0.00200,0.00010,0.00900,0.00500,0.37200,0.01200,0.00300,0.00400,0.05400,0.04400,0.09400,0.12400,0.88900,0.00300,0.00010,0.00600,0.00500
10111,62.062,53.3,85.8818600754,53490,16663,997,35,861.8800554284426,0,37,Atomize,Team 2    ,A100BPF   ,3063.0,590,3836,0.0,0.0,0.0,4.0,5.0,6.0,16431,69719,22071,1962,4958,0,0.0,0.0,0.0,0.0,0.0,0.0,0.0,0.0,0.0,0.0,504.0,0.0,0.0,0.0,0.0,0.0,0.0,1086.0,0.0,0.0,0.0,0.0,1183.0,4273.0,0.0,0.0,0.0,0.0,2441.0,0.0,2880,1137.20000,0.04700,0.45700,0.01600,0.00600,0.00500,0.05500,0.05100,0.13100,0.11600,0.06500,0.01100,0.00100,0.00500,0.00600,0.44300,0.01300,0.00500,0.00200,0.05500,0.05100,0.13500,0.11200,0.05900,0.00400,0.00010,0.00400,0.00600
10112,63.9805,53.3,83.3066324895,51011,16535,725,35,797.2897992357047,1826,1,South,Team 2    ,A100B     ,3067.0,697,3840,0.0,0.0,0.0,4.0,5.0,6.0,0,57929,0,3799,2101,0,0.0,0.0,0.0,0.0,0.0,0.0,0.0,0.0,0.0,1248.0,488.0,0.0,0.0,23591.0,27415.0,0.0,11016.0,0.0,0.0,0.0,0.0,0.0,0.0,0.0,0.0,308.0,0.0,0.0,862.0,0.0,2937,1306.50000,0.03900,0.38700,0.00900,0.00500,0.00300,0.03600,0.02300,0.05500,0.10600,0.03000,0.00600,0.00010,0.00200,0.01500,0.40200,0.00900,0.00500,0.00600,0.03600,0.02300,0.05400,0.10600,0.03200,0.00800,0.00010,0.00200,0.01500
10113,60.154,53.5,88.9383914619,56197,16501,1134,35,934.2188383149914,1969,36,North,Team 2    ,A100B     ,3009.0,630,3738,0.0,0.0,0.0,4.0,5.0,6.0,0,48321,0,3924,2847,0,0.0,0.0,0.0,0.0,0.0,0.0,0.0,0.0,0.0,1265.0,480.0,0.0,0.0,24522.0,27560.0,0.0,10044.0,0.0,0.0,0.0,0.0,0.0,0.0,0.0,0.0,311.0,0.0,0.0,1825.0,0.0,2877,916.70000,0.04500,0.40600,0.01000,0.00400,0.00200,0.02700,0.02700,0.06100,0.08700,0.02800,0.00600,0.00010,0.00300,0.02200,0.43800,0.01000,0.00400,0.00100,0.02800,0.02800,0.06100,0.08600,0.02900,0.00500,0.00010,0.00300,0.02200
10114,59.958,53.4,89.0623436405,52114,16056,961,35,869.175089229127,1985,37,North,Team 2    ,A100B     ,3045.0,798,3757,0.0,0.0,0.0,4.0,5.0,6.0,0,47739,0,4036,2659,0,0.0,0.0,0.0,0.0,0.0,0.0,0.0,0.0,0.0,1212.0,489.0,0.0,0.0,24910.0,27434.0,0.0,10166.0,0.0,0.0,0.0,0.0,0.0,0.0,0.0,0.0,300.0,0.0,0.0,1760.0,0.0,2949,1334.30000,0.03700,0.34000,0.01100,0.00500,0.00100,0.02700,0.02300,0.05500,0.08800,0.03000,0.00500,0.00010,0.00200,0.01900,0.42400,0.00800,0.00500,0.00100,0.02800,0.02200,0.05500,0.08800,0.03000,0.00500,0.00010,0.00200,0.02000
10115,60.0175,53.1,88.4741950264,51603,16067,944,35,859.7992252259758,1964,23,South,Team 3    ,A100B     ,,649,3744,0.0,0.0,0.0,4.0,5.0,6.0,0,47823,0,4050,2826,0,0.0,0.0,0.0,0.0,0.0,0.0,0.0,0.0,0.0,1387.0,501.0,0.0,0.0,24740.0,26724.0,0.0,10205.0,0.0,0.0,0.0,0.0,0.0,0.0,0.0,0.0,301.0,0.0,0.0,2280.0,0.0,2946,1398.40000,0.03800,0.39300,0.00900,0.00500,0.00200,0.03900,0.02600,0.05500,0.08600,0.03200,0.00400,0.00010,0.00100,0.01700,0.44900,0.00900,0.00400,0.00200,0.04000,0.02500,0.05600,0.08400,0.02900,0.00300,0.00100,0.00100,0.01600
10116,60.0795,53.4,88.8822310438,55781,16795,1043,35,928.4531329321982,1868,61,Middle,Team 3    ,A100B     ,3046.0,700,3714,0.0,0.0,0.0,4.0,5.0,6.0,0,49007,0,4017,2152,0,0.0,0.0,0.0,0.0,0.0,0.0,0.0,0.0,0.0,1091.0,488.0,0.0,0.0,24271.0,27339.0,0.0,10446.0,0.0,0.0,0.0,0.0,0.0,0.0,0.0,0.0,300.0,0.0,0.0,1836.0,0.0,2891,1271.60000,0.03700,0.40500,0.01000,0.00400,0.00200,0.03800,0.02300,0.05500,0.07700,0.02700,0.00600,0.00010,0.00200,0.01600,0.44400,0.01000,0.00500,0.00300,0.03900,0.02300,0.05500,0.07600,0.02700,0.00500,0.00200,0.00200,0.01700
10117,60.291,53.4,88.570433398,51981,16218,947,35,862.1684828581381,2005,1,North,Team 3    ,A100B     ,3035.0,686,3764,0.0,0.0,0.0,4.0,5.0,6.0,0,55421,0,4091,2057,0,0.0,0.0,0.0,0.0,0.0,0.0,0.0,0.0,0.0,1671.0,495.0,0.0,0.0,25977.0,20784.0,0.0,9454.0,0.0,0.0,0.0,0.0,0.0,0.0,0.0,0.0,298.0,0.0,0.0,1127.0,0.0,2948,1225.40000,0.04000,0.43300,0.01100,0.00500,0.00400,0.05500,0.02900,0.06700,0.07900,0.03000,0.00500,0.00010,0.00200,0.01800,0.44700,0.01100,0.00400,0.00300,0.05400,0.02800,0.06700,0.07600,0.03500,0.00600,0.00010,0.00200,0.01700
10118,60.2545,53.4,88.6240861678,51040,15550,900,28,847.0736625480255,1919,37,South,Team 3    ,A100B     ,2984.0,536,3772,0.0,0.0,0.0,4.0,5.0,6.0,0,48727,0,4006,2370,0,0.0,0.0,0.0,0.0,0.0,0.0,0.0,0.0,0.0,917.0,505.0,0.0,0.0,24826.0,29251.0,0.0,10412.0,0.0,0.0,0.0,0.0,0.0,0.0,0.0,0.0,300.0,0.0,0.0,0.0,0.0,2920,1399.50000,0.03900,0.41300,0.00900,0.00400,0.00200,0.03200,0.02300,0.06200,0.07200,0.03700,0.00500,0.00013,0.00400,0.01500,0.44300,0.00900,0.00400,0.00200,0.03300,0.02400,0.06300,0.07000,0.03600,0.00400,0.00010,0.00400,0.01500
10119,58.096,53.1,91.4004406499,50912,16056,891,28,876.3426053428808,2001,38,Middle,Team 3    ,A100B     ,,651,3644,0.0,0.0,0.0,4.0,5.0,6.0,0,44227,0,4630,2313,0,0.0,0.0,0.0,0.0,0.0,0.0,0.0,0.0,0.0,1340.0,489.0,0.0,0.0,24778.0,28104.0,0.0,10800.0,0.0,0.0,0.0,0.0,0.0,0.0,0.0,0.0,302.0,0.0,0.0,0.0,0.0,2872,1406.50000,0.03800,0.42900,0.01000,0.00400,0.00100,0.02300,0.02400,0.05800,0.06200,0.02700,0.00500,0.00010,0.00200,0.01700,0.43300,0.01000,0.00400,0.00100,0.02400,0.02400,0.05800,0.06000,0.02600,0.00500,0.00016,0.00200,0.01700
10120,62.0235,54.1,87.2250034261,53187,14966,1086,35,857.5298072504777,1978,62,South,Team 1    ,A100B     ,3002.0,457,3877,0.0,1.0,0.0,4.0,6.0,6.0,0,53475,0,4036,2297,0,0.0,0.0,0.0,0.0,0.0,0.0,0.0,0.0,0.0,1396.0,504.0,0.0,0.0,25118.0,27339.0,0.0,10386.0,0.0,0.0,0.0,0.0,0.0,0.0,0.0,0.0,300.0,0.0,0.0,0.0,0.0,2860,447.00000,0.06600,0.37100,0.01200,0.00400,0.00042,0.02000,0.02600,0.06200,0.05700,0.02500,0.00300,0.00010,0.00300,0.01600,0.45100,0.01100,0.00400,0.00100,0.02200,0.02600,0.06100,0.05800,0.02700,0.00400,0.00010,0.00300,0.01600
10121,60.1485,54.0,89.7777999451,52637,15765,980,35,875.1174177244653,2011,39,Middle,Team 1    ,A100B     ,3007.0,845,3736,0.0,0.0,0.0,4.0,6.0,6.0,0,54092,0,4182,2240,0,0.0,0.0,0.0,0.0,0.0,0.0,0.0,0.0,0.0,1114.0,514.0,0.0,0.0,24808.0,26211.0,0.0,7650.0,0.0,0.0,0.0,0.0,0.0,0.0,0.0,0.0,314.0,0.0,0.0,0.0,0.0,2918,1161.10000,0.04100,0.41700,0.01300,0.00400,0.00086,0.02500,0.02700,0.06000,0.07400,0.03400,0.00900,0.00010,0.00200,0.01800,0.45400,0.01100,0.00400,0.00091,0.02600,0.02600,0.05800,0.07500,0.03700,0.00700,0.00010,0.00200,0.01700
10122,60.1475,53.5,88.9480028263,52388,16463,1245,35,870.9921443118999,1967,24,North,Team 1    ,A100B     ,3024.0,888,3759,0.0,0.0,0.0,4.0,6.0,6.0,0,59436,0,4325,4919,0,0.0,0.0,0.0,0.0,0.0,0.0,0.0,0.0,0.0,1071.0,500.0,0.0,0.0,24911.0,25633.0,0.0,0.0,0.0,0.0,0.0,0.0,0.0,0.0,0.0,0.0,309.0,0.0,0.0,0.0,0.0,2886,1245.40000,0.04000,0.44900,0.01000,0.00400,0.00100,0.02900,0.02500,0.06300,0.09500,0.02400,0.00900,0.00010,0.00200,0.01600,0.43500,0.01100,0.00400,0.00100,0.03000,0.02500,0.06400,0.09600,0.02500,0.00900,0.00010,0.00200,0.01500
10123,60.145,53.7,89.284229778,51761,16063,811,28,860.6035414415163,2002,38,Middle,Team 2    ,A100BPF   ,3042.0,542,3758,0.0,0.0,0.0,4.0,6.0,6.0,16072,65566,22188,4749,4969,0,0.0,0.0,0.0,0.0,0.0,0.0,0.0,0.0,0.0,0.0,449.0,0.0,0.0,0.0,0.0,0.0,0.0,1122.0,0.0,0.0,0.0,0.0,1475.0,4149.0,0.0,0.0,0.0,0.0,0.0,0.0,2998,1491.10000,0.04100,0.38800,0.01300,0.00500,0.00031,0.04300,0.04800,0.14200,0.10400,0.03700,0.00600,0.00010,0.00100,0.00700,0.47900,0.01400,0.00500,0.00100,0.04600,0.04900,0.14000,0.12400,0.03800,0.00400,0.00010,0.00100,0.00800
10124,58.05,53.4,91.9896640826,46393,15368,737,28,799.1903531438415,2006,40,Middle,Team 2    ,A100BPF   ,,405,3623,0.0,0.0,0.0,4.0,6.0,6.0,16716,61610,22350,3865,4844,0,0.0,0.0,0.0,0.0,0.0,0.0,0.0,0.0,0.0,0.0,498.0,0.0,0.0,0.0,0.0,0.0,0.0,1109.0,0.0,0.0,0.0,0.0,1090.0,4516.0,0.0,0.0,0.0,0.0,0.0,0.0,2928,1142.90000,0.04100,0.47400,0.01200,0.00600,0.00200,0.06200,0.04900,0.13800,0.09600,0.03800,0.01600,0.00010,0.00400,0.00600,0.48900,0.01300,0.00700,0.00200,0.06300,0.05000,0.13700,0.11700,0.03800,0.00700,0.00010,0.00300,0.00700
10125,55.141,53.4,96.842639778,50491,16369,849,28,915.6707350247548,1910,63,North,Team 2    ,A100BPF   ,3096.0,405,3432,0.0,0.0,0.0,4.0,6.0,6.0,17870,53922,22632,3797,5392,0,0.0,0.0,0.0,0.0,0.0,0.0,0.0,0.0,0.0,0.0,511.0,0.0,0.0,0.0,0.0,0.0,0.0,1206.0,0.0,0.0,0.0,0.0,1071.0,4392.0,0.0,0.0,0.0,0.0,0.0,0.0,3024,1457.10000,0.04800,0.45600,0.01400,0.00700,0.00200,0.06100,0.05200,0.13800,0.11900,0.04900,0.00500,0.00010,0.00100,0.00800,0.46100,0.01400,0.00700,0.00100,0.06200,0.05200,0.13800,0.12000,0.04700,0.00400,0.00010,0.00100,0.00800
10126,50.3915,48.9,97.0401754264,43501,13726,798,28,863.2606689620274,2002,25,Middle,Team 2    ,A100      ,3090.0,941,3165,0.0,0.0,0.0,4.0,6.0,6.0,16973,45957,22506,4142,4822,0,0.0,0.0,0.0,0.0,0.0,0.0,0.0,0.0,0.0,0.0,336.0,0.0,0.0,0.0,0.0,0.0,0.0,1305.0,0.0,0.0,0.0,0.0,1136.0,3942.0,0.0,0.0,0.0,0.0,0.0,0.0,3056,1481.90000,0.04600,0.34700,0.01300,0.00900,0.00030,0.08800,0.04800,0.13600,0.21800,0.04300,0.00400,0.00010,0.00037,0.00800,0.48300,0.01300,0.00800,0.00100,0.09000,0.04700,0.13500,0.22000,0.04600,0.00500,0.00010,0.00031,0.00700
10127,60.0465,51.5,85.7668640137,68126,16185,1818,29,1134.5540539415285,1978,41,South,Team 1    ,A100X     ,3060.0,1513,3500,1.0,0.0,1.0,5.0,6.0,7.0,0,1464,37385,0,0,0,30442.0,0.0,0.0,0.0,0.0,14988.0,0.0,0.0,0.0,0.0,219.0,0.0,24588.0,0.0,0.0,0.0,0.0,0.0,0.0,0.0,0.0,0.0,8953.0,0.0,0.0,0.0,0.0,0.0,0.0,2273.0,2992,1540.90000,0.03900,0.42300,0.01800,0.01000,0.00100,0.10300,0.09000,0.30300,0.23900,0.06700,0.00500,0.00010,0.00600,0.00900,0.43800,0.01800,0.01000,0.00300,0.10500,0.09000,0.30300,0.23900,0.06900,0.00300,0.00010,0.00500,0.00900
10128,62.0905,53.2,85.6813844307,50205,16665,944,35,808.5778017571126,1990,63,Middle,Team 1    ,A100BPF   ,3032.0,518,3500,0.0,0.0,0.0,5.0,6.0,7.0,16363,70611,22516,2337,5000,0,0.0,0.0,0.0,0.0,0.0,0.0,0.0,0.0,0.0,0.0,362.0,0.0,0.0,0.0,0.0,0.0,0.0,923.0,0.0,0.0,0.0,0.0,1539.0,4892.0,0.0,0.0,0.0,0.0,0.0,0.0,3042,1352.30000,0.05000,0.36600,0.01400,0.00600,0.00070,0.06300,0.05200,0.12800,0.10700,0.04100,0.00500,0.00010,0.00400,0.00800,0.44800,0.01300,0.00500,0.00076,0.06300,0.05200,0.12900,0.10000,0.04300,0.00400,0.00010,0.00400,0.00800
10129,64.919,52.8,81.3321215668,55094,17544,1168,35,848.6575578798195,1980,26,North,Team 1    ,A100B     ,3077.0,511,3923,0.0,0.0,0.0,5.0,6.0,7.0,7893,73563,0,3847,6973,0,0.0,0.0,0.0,0.0,0.0,0.0,0.0,0.0,0.0,1250.0,485.0,0.0,0.0,10641.0,25671.0,0.0,0.0,0.0,0.0,0.0,0.0,0.0,0.0,0.0,0.0,309.0,0.0,0.0,0.0,0.0,2967,1433.20000,0.04000,0.37900,0.01100,0.00500,0.00100,0.04700,0.03300,0.07600,0.08900,0.02600,0.00400,0.00010,0.00200,0.00800,0.43000,0.01100,0.00500,0.00064,0.04900,0.03400,0.07800,0.08700,0.02600,0.00300,0.00020,0.00200,0.00900
10130,59.947,53.1,88.5782441156,49478,15639,937,35,825.3624034563865,1816,3,South,Team 1    ,A100B     ,3041.0,400,3726,0.0,0.0,0.0,5.0,6.0,7.0,7705,63614,0,4228,6997,0,0.0,0.0,0.0,0.0,0.0,0.0,0.0,0.0,0.0,1393.0,514.0,0.0,0.0,10073.0,25884.0,0.0,0.0,0.0,0.0,0.0,0.0,0.0,0.0,0.0,0.0,305.0,0.0,0.0,0.0,0.0,3018,1379.10000,0.04300,0.43400,0.01000,0.00500,0.00100,0.03700,0.03600,0.07700,0.07000,0.04100,0.00400,0.00010,0.00800,0.01100,0.42200,0.01000,0.00500,0.00200,0.03700,0.03400,0.07500,0.06900,0.04200,0.00500,0.00010,0.00800,0.01000
10131,59.89,53.2,88.8295207881,50725,15964,776,35,846.9694439806311,2014,42,Middle,Team 1    ,A100B     ,3034.0,603,3727,0.0,0.0,0.0,5.0,6.0,7.0,8878,61437,0,4241,6984,0,0.0,0.0,0.0,0.0,0.0,0.0,0.0,0.0,0.0,1040.0,494.0,0.0,0.0,11492.0,25708.0,0.0,0.0,0.0,0.0,0.0,0.0,0.0,0.0,0.0,0.0,231.0,0.0,0.0,0.0,0.0,2954,1295.50000,0.03800,0.42800,0.01100,0.00500,0.00100,0.03400,0.02900,0.07500,0.07800,0.03100,0.00400,0.00010,0.00300,0.01100,0.42300,0.01000,0.00500,0.00200,0.03500,0.02900,0.07400,0.07700,0.03200,0.00500,0.00010,0.00300,0.01100
10132,59.9295,53.2,88.7709725594,51409,16270,863,35,857.824610584103,2038,27,Middle,Team 2    ,A100B     ,,713,3751,0.0,0.0,0.0,5.0,6.0,7.0,7837,71768,0,4467,7592,0,0.0,0.0,0.0,0.0,0.0,0.0,0.0,0.0,0.0,913.0,487.0,0.0,0.0,0.0,27282.0,0.0,0.0,0.0,0.0,0.0,0.0,0.0,0.0,0.0,0.0,262.0,0.0,0.0,0.0,0.0,2977,1329.30000,0.03900,0.44000,0.01300,0.00500,0.00031,0.03100,0.03200,0.07900,0.08600,0.02800,0.00200,0.00010,0.00300,0.00600,0.44800,0.01000,0.00500,0.00100,0.03300,0.03100,0.07700,0.08400,0.03600,0.00400,0.00010,0.00300,0.00600
10133,60.065,53.0,88.2377424456,51148,15921,911,35,851.5441604927995,1953,64,South,Team 2    ,A100B     ,3079.0,621,3767,0.0,0.0,0.0,5.0,6.0,7.0,7697,100017,0,4301,6923,0,0.0,0.0,0.0,0.0,0.0,0.0,0.0,0.0,0.0,1192.0,503.0,0.0,0.0,0.0,0.0,0.0,0.0,0.0,0.0,0.0,0.0,0.0,0.0,0.0,0.0,0.0,0.0,0.0,0.0,0.0,2940,1114.80000,0.04300,0.42300,0.01100,0.00400,0.00021,0.03000,0.03500,0.09500,0.07700,0.03100,0.00200,0.00010,0.00300,0.00500,0.42000,0.01000,0.00400,0.00200,0.03000,0.03400,0.09300,0.07300,0.04100,0.00400,0.00010,0.00200,0.00500
10134,64.117,52.0,81.101735889,52260,16938,978,35,815.0724456852316,2003,3,Middle,Team 2    ,A100B     ,,340,3873,0.0,0.0,0.0,5.0,6.0,7.0,7972,107914,0,4039,7178,0,0.0,0.0,0.0,0.0,0.0,0.0,0.0,0.0,0.0,1131.0,490.0,0.0,0.0,0.0,0.0,0.0,0.0,0.0,0.0,0.0,0.0,0.0,0.0,0.0,0.0,271.0,0.0,0.0,0.0,0.0,2933,965.80000,0.06300,0.41100,0.01000,0.00500,0.00200,0.04100,0.02700,0.07800,0.13000,0.02900,0.00600,0.00010,0.00200,0.00400,0.40200,0.01000,0.00500,0.00100,0.04100,0.02800,0.07800,0.12700,0.02900,0.00600,0.00010,0.00200,0.00400
10135,60.254,53.3,88.4588575032,47223,15778,884,35,783.7322003518439,2132,25,Middle,Team 2    ,A100B     ,2980.0,358,3404,0.0,0.0,0.0,5.0,6.0,7.0,8159,99616,0,3849,7511,0,0.0,0.0,0.0,0.0,0.0,0.0,0.0,0.0,0.0,1373.0,508.0,0.0,0.0,0.0,0.0,0.0,0.0,0.0,0.0,0.0,0.0,0.0,0.0,0.0,0.0,339.0,0.0,0.0,0.0,0.0,2993,1222.30000,0.04700,0.39100,0.01000,0.00400,0.00031,0.04500,0.02700,0.08400,0.10000,0.04000,0.00500,0.00010,0.00600,0.00400,0.45300,0.01000,0.00500,0.00062,0.04500,0.02800,0.08300,0.10000,0.03600,0.00400,0.00011,0.00500,0.00400
10136,59.8725,53.3,89.0225061589,48471,15819,821,35,809.5703369660529,1833,33,South,Team 2    ,A100B     ,3023.0,417,3037,0.0,0.0,0.0,5.0,6.0,7.0,7961,98758,0,4673,6980,0,0.0,0.0,0.0,0.0,0.0,0.0,0.0,0.0,0.0,1373.0,502.0,0.0,0.0,0.0,0.0,0.0,0.0,0.0,0.0,0.0,0.0,0.0,0.0,0.0,0.0,455.0,0.0,0.0,0.0,0.0,2925,978.70000,0.04700,0.45600,0.01000,0.00500,0.00020,0.04700,0.03700,0.09100,0.10100,0.03000,0.00200,0.00010,0.00200,0.00400,0.46100,0.01100,0.00500,0.00039,0.04800,0.03800,0.09100,0.10300,0.03000,0.00200,0.00010,0.00200,0.00500
10137,62.1935,53.7,86.3434281717,50413,15064,1178,35,810.5830995200463,2004,32,North,Team 3    ,A100BPF   ,,506,3848,0.0,0.0,0.0,5.0,6.0,7.0,16768,70077,22666,2074,5997,0,0.0,0.0,0.0,0.0,0.0,0.0,0.0,0.0,0.0,0.0,509.0,0.0,0.0,0.0,0.0,0.0,0.0,1115.0,0.0,0.0,0.0,0.0,1263.0,4427.0,0.0,0.0,0.0,0.0,0.0,0.0,2942,1431.60000,0.03300,0.44900,0.01500,0.00500,0.00200,0.03800,0.04700,0.12800,0.08800,0.03000,0.00300,0.00200,0.00300,0.00700,0.45800,0.01200,0.00500,0.00100,0.03800,0.04600,0.12700,0.11900,0.03100,0.00200,0.00100,0.00200,0.00700
10138,60.0205,53.8,89.6360410193,50981,16443,1029,28,849.3931240159612,1855,67,Middle,Team 3    ,A100BPF   ,3058.0,447,3769,0.0,0.0,0.0,5.0,6.0,7.0,17108,64943,23064,2289,5732,0,0.0,0.0,0.0,0.0,0.0,0.0,0.0,0.0,0.0,0.0,519.0,0.0,0.0,0.0,0.0,0.0,0.0,1308.0,0.0,0.0,0.0,0.0,1486.0,4111.0,0.0,0.0,0.0,0.0,0.0,0.0,2910,1226.00000,0.04500,0.44500,0.01400,0.00500,0.00300,0.05800,0.04500,0.13800,0.11300,0.04900,0.00500,0.00100,0.00300,0.00600,0.43300,0.01100,0.00500,0.00200,0.05800,0.04500,0.14000,0.11300,0.04700,0.00400,0.00010,0.00200,0.00600
10139,60.0845,53.0,88.2091055097,48585,15422,818,35,808.6112058850453,1978,5,South,Team 3    ,A100X     ,,252,3719,0.0,0.0,0.0,5.0,6.0,7.0,16611,65802,22926,2037,5708,0,0.0,0.0,0.0,0.0,0.0,0.0,0.0,0.0,0.0,0.0,465.0,0.0,0.0,0.0,0.0,0.0,0.0,1214.0,0.0,0.0,0.0,0.0,1058.0,4813.0,0.0,0.0,0.0,0.0,0.0,0.0,2988,831.40000,0.07600,0.43100,0.01400,0.00800,0.00100,0.15100,0.04900,0.13000,0.17000,0.05100,0.00500,0.00010,0.00200,0.00500,0.43700,0.01300,0.00800,0.00200,0.14900,0.04900,0.12900,0.16000,0.05200,0.00400,0.00010,0.00100,0.00500
10140,60.021,53.2,88.6356441911,53466,15243,824,28,890.7882241215574,2017,41,Middle,Team 1    ,A100BPF   ,2986.0,472,3755,0.0,0.0,0.0,5.0,6.0,7.0,17345,66081,22231,2313,5110,0,0.0,0.0,0.0,0.0,0.0,0.0,0.0,0.0,0.0,0.0,475.0,0.0,0.0,0.0,0.0,0.0,0.0,1303.0,0.0,0.0,0.0,0.0,1395.0,4264.0,0.0,0.0,0.0,0.0,0.0,0.0,2915,707.10000,0.07100,0.40100,0.01400,0.00600,0.00067,0.06700,0.04200,0.16000,0.11400,0.05200,0.00700,0.00100,0.00200,0.00600,0.44900,0.01300,0.00500,0.00200,0.06900,0.05000,0.13700,0.10400,0.05700,0.00400,0.00010,0.00200,0.00500
10141,58.1865,53.4,91.7738650717,45326,15217,427,28,778.9779416187604,1983,43,North,Team 1    ,A100BPF   ,,201,3617,0.0,0.0,0.0,5.0,6.0,7.0,16187,63469,22683,2207,4918,0,0.0,0.0,0.0,0.0,0.0,0.0,0.0,0.0,0.0,0.0,470.0,0.0,0.0,0.0,0.0,0.0,0.0,1296.0,0.0,0.0,0.0,0.0,1596.0,4017.0,0.0,0.0,0.0,0.0,0.0,0.0,2951,885.70000,0.05700,0.33300,0.01200,0.00500,0.00300,0.06200,0.04200,0.12200,0.10800,0.04900,0.00500,0.00010,0.01400,0.00500,0.44800,0.01000,0.00600,0.00200,0.06500,0.04100,0.12000,0.11200,0.05000,0.00500,0.00010,0.01300,0.00500
10142,58.4135,53.2,91.0748371523,45510,14654,739,35,779.1007215797719,1965,33,South,Team 1    ,A100BPF   ,3023.0,839,3681,0.0,0.0,0.0,5.0,6.0,7.0,16440,62803,22421,2590,5280,0,0.0,0.0,0.0,0.0,0.0,0.0,0.0,0.0,0.0,0.0,457.0,0.0,0.0,0.0,0.0,0.0,0.0,1166.0,0.0,0.0,0.0,0.0,1219.0,4908.0,0.0,0.0,0.0,0.0,0.0,0.0,2965,1223.70000,0.04800,0.36800,0.01100,0.00600,0.00200,0.06600,0.04100,0.11600,0.12100,0.04800,0.00500,0.00010,0.00500,0.00600,0.46300,0.01100,0.00600,0.00200,0.06600,0.04100,0.11500,0.11900,0.04700,0.00500,0.00010,0.00500,0.00600
10143,60.5335,53.3,88.0504183633,48614,16419,681,35,803.0925024986166,1868,68,Middle,Team 1    ,85HP      ,3054.0,601,3048,0.0,0.0,0.0,5.0,6.0,7.0,6991,84376,0,0,2797,0,0.0,8750.0,0.0,10131.0,0.0,0.0,0.0,0.0,0.0,3115.0,447.0,0.0,0.0,0.0,0.0,0.0,0.0,0.0,920.0,0.0,0.0,0.0,0.0,0.0,2154.0,0.0,0.0,1833.0,0.0,0.0,2930,906.30000,0.05300,0.36100,0.01100,0.00500,0.00400,0.07800,0.02800,0.08100,0.10900,0.72600,0.00600,0.00010,0.00200,0.00400,0.39400,0.01000,0.00500,0.00400,0.07500,0.02700,0.08200,0.11400,0.85700,0.00300,0.00010,0.00200,0.00400
10144,60.6865,53.1,87.4988671286,48531,16084,780,35,799.70009804487,2164,6,North,Team 1    ,85HP      ,,716,3651,0.0,0.0,0.0,5.0,6.0,7.0,0,82027,0,0,2418,0,2114.0,7950.0,0.0,10111.0,0.0,0.0,0.0,0.0,0.0,3664.0,463.0,0.0,0.0,0.0,0.0,0.0,0.0,0.0,820.0,0.0,0.0,0.0,4230.0,0.0,2667.0,0.0,0.0,3332.0,0.0,2040.0,2978,1155.30000,0.04600,0.41400,0.01100,0.00500,0.00400,0.08200,0.02800,0.07900,0.13700,0.75800,0.00500,0.00010,0.00100,0.00400,0.42000,0.01000,0.00400,0.00400,0.07700,0.02600,0.07800,0.12200,0.85100,0.00500,0.00010,0.00094,0.00400
10145,60.452,52.7,87.1766029246,51259,16179,776,35,847.9289353536691,1991,44,Middle,Team 1    ,85HP      ,2992.0,565,3775,0.0,1.0,0.0,5.0,7.0,7.0,0,81342,0,0,2685,0,2163.0,8204.0,0.0,9998.0,0.0,0.0,0.0,0.0,0.0,3122.0,486.0,0.0,0.0,0.0,0.0,0.0,0.0,0.0,820.0,0.0,0.0,0.0,4312.0,0.0,2163.0,0.0,0.0,3584.0,0.0,2511.0,3065,1530.60000,0.04300,0.44700,0.01100,0.00400,0.00400,0.04500,0.02700,0.07800,0.09100,0.77000,0.01000,0.00010,0.00100,0.00400,0.43400,0.01100,0.00400,0.00300,0.04300,0.02800,0.08100,0.12200,0.86000,0.00300,0.00010,0.00100,0.00500
10146,60.033,53.3,88.7845018573,50654,16318,1134,28,843.7692602402012,2003,34,North,Team 1    ,85HP      ,3091.0,414,3687,0.0,0.0,0.0,5.0,7.0,7.0,0,82939,0,0,2487,0,2498.0,8595.0,0.0,9841.0,0.0,0.0,0.0,0.0,0.0,3236.0,500.0,0.0,0.0,0.0,0.0,0.0,0.0,0.0,0.0,0.0,0.0,0.0,4932.0,0.0,2363.0,0.0,0.0,3175.0,0.0,0.0,2883,1194.80000,0.04500,0.45000,0.01200,0.00600,0.00400,0.03300,0.03200,0.09400,0.08500,0.77400,0.00400,0.00010,0.00200,0.00500,0.44700,0.01100,0.00500,0.00400,0.03300,0.03100,0.09400,0.12100,0.86800,0.00300,0.00010,0.00200,0.00500
10147,49.1705,54.8,111.4489378794,48027,14425,965,28,976.7441860465117,1980,69,South,Team 2    ,85HP      ,3061.0,982,3056,0.0,0.0,0.0,5.0,7.0,7.0,0,61869,0,0,2623,0,2178.0,8298.0,0.0,9553.0,0.0,0.0,0.0,0.0,0.0,3690.0,341.0,0.0,0.0,0.0,0.0,0.0,0.0,0.0,0.0,0.0,0.0,0.0,3803.0,0.0,2431.0,0.0,0.0,3896.0,0.0,0.0,3109,1779.30000,0.04200,0.33400,0.01300,0.00700,0.00300,0.06600,0.02900,0.08700,0.18400,0.75900,0.00400,0.00100,0.00063,0.00500,0.41600,0.01300,0.00700,0.00300,0.06800,0.03000,0.09000,0.19100,0.85900,0.00100,0.00010,0.00069,0.00500
10148,62.063,52.8,85.0748433043,51703,17140,920,28,833.0728453345794,1962,7,North,Team 2    ,A100BPF   ,,556,3822,0.0,0.0,1.0,5.0,7.0,8.0,0,73019,9777,4017,7385,0,7079.0,0.0,0.0,0.0,0.0,3604.0,0.0,0.0,0.0,0.0,491.0,0.0,7968.0,0.0,0.0,0.0,0.0,0.0,0.0,0.0,0.0,0.0,3827.0,3204.0,0.0,0.0,0.0,0.0,0.0,4246.0,3015,901.30000,0.06000,0.47100,0.01200,0.00600,0.00095,0.06400,0.04200,0.10500,0.16500,0.07700,0.00400,0.00010,0.00081,0.00500,0.45800,0.01200,0.00600,0.00200,0.06500,0.04300,0.10400,0.16000,0.07800,0.00400,0.00010,0.00082,0.00500
