Repository: sergiomendozav/meltshop

File: sql_data.csv (part 3 of 4)
HeatNo,ScrapWt,TapWeight,EAF_Yield,Oxygen_SCF,CH4,modCarbon,SAProfile,O2_SCFperTon,Ladle_Temp,HeatsOnLadle,Preheater,Crew,Grade,Tap_Temp,Recarb,EAF_Lime,Add_A,Add_B,Add_C,Add_A_cum,Add_B_cum,Add_C_cum,Bundles,Bush,Frag,PitScrap,Remelt,Skull,#1 HMS,#2 Busheling,1170 Parts,3% Cu Remelt,30-50-85HP Remelt,4600 Parts,4600B Remelt,4600V Remelt,721 Remelt,737SH Remelt,A200 Parts,A200 Remelt,B Scrap,Carbon Pellets,Copper,Copper Bundles,Cu Skulls,Factory Bundles,Foundry Busheling,HBI - Iron Chips,HMS Drums,Home Scrap,Kish Iron,Ladle Carbon,Moly,Moly Skulls,Ni Skulls,Nickel,P/S,Pit Scrap,Pond Iron,Rail Crops,SI Sand,Solumet Moly Skulls,Solumet Ni/Mo Skulls,Solumet Pig Iron,Solumet Pit Scrap,Turnings,OTemp,Oxy,C_OxLab,C_L1,S_L1,P_L1,Si_L1,Cr_L1,Ni_L1,Cu_L1,Mn_L1,Mo_L1,Al_L1,Ca_L1,Zn_L1,Sn_L1,C_LF,S_LF,P_LF,Si_LF,Cr_LF,Ni_LF,Cu_LF,Mn_LF,Mo_LF,Al_LF,Ca_LF,Zn_LF,Sn_LF
11380,49.719,54.8,110.2194332146,45514,15479,479,28,915.4246867394759,1997,60,North,Team 2    ,85HP      ,3036.0,742,3141,0.0,0.0,0.0,6.0,6.0,7.0,8274,48723,0,0,0,0,0.0,14120.0,0.0,0.0,0.0,0.0,2531.0,0.0,0.0,0.0,0.0,0.0,0.0,0.0,0.0,0.0,0.0,0.0,0.0,4015.0,0.0,0.0,0.0,100.0,660.0,1980.0,0.0,0.0,2676.0,0.0,2006.0,0.0,0.0,10712.0,0.0,1656.0,0.0,2085.0,2909,1101.30000,0.02100,0.29300,0.01400,0.00800,0.00061,0.05300,0.05000,0.07600,0.16400,0.82600,0.00010,0.00010,0.00200,0.00400,0.44500,0.01400,0.00800,0.00097,0.05300,0.05000,0.07600,0.15400,0.84400,0.00010,0.00010,0.00200,0.00400
11381,61.302,53.3,86.9465922808,52686,18407,528,35,859.4499363805422,1897,15,South,Team 2    ,A100BPF   ,3095.0,220,3813,0.0,0.0,0.0,6.0,6.0,7.0,16352,54809,20262,3335,1810,0,6922.0,0.0,0.0,0.0,0.0,0.0,1621.0,0.0,0.0,0.0,0.0,0.0,0.0,475.0,0.0,4623.0,0.0,0.0,0.0,0.0,0.0,0.0,0.0,0.0,0.0,0.0,0.0,0.0,6458.0,0.0,2097.0,0.0,0.0,0.0,0.0,0.0,2020.0,2295.0,2882,488.70000,0.03900,0.42600,0.01600,0.00800,0.00200,0.06200,0.11200,0.14600,0.13700,0.06400,0.00700,0.00010,0.00400,0.00700,0.50100,0.01400,0.00800,0.00045,0.06200,0.10900,0.14200,0.13300,0.06300,0.00400,0.00010,0.00300,0.00700
11382,64.3995,53.4,82.9198984464,55891,19633,558,35,867.8794090016227,1997,23,North,Team 2    ,A200      ,3053.0,559,3993,0.0,0.0,0.0,6.0,6.0,7.0,0,79858,0,0,0,0,7043.0,0.0,0.0,0.0,0.0,0.0,4850.0,0.0,0.0,8834.0,0.0,4030.0,0.0,460.0,0.0,0.0,0.0,0.0,0.0,0.0,0.0,0.0,0.0,0.0,440.0,0.0,0.0,0.0,5849.0,0.0,0.0,0.0,0.0,5064.0,8375.0,0.0,2031.0,2425.0,2959,1198.80000,0.02100,0.43000,0.01300,0.00600,0.00022,0.04300,0.21900,0.09100,0.11100,0.52900,0.00300,0.00010,0.00200,0.00900,0.48800,0.01400,0.00600,0.00100,0.04300,0.44600,0.09200,0.32600,0.59100,0.00010,0.00010,0.00200,0.01000
11383,60.362,53.6,88.7975878864,50545,18851,355,28,837.364567111759,1973,44,South,Team 2    ,A200      ,3001.0,341,3770,0.0,0.0,0.0,6.0,6.0,7.0,0,71058,0,0,0,0,7202.0,0.0,0.0,0.0,0.0,0.0,4714.0,0.0,0.0,8656.0,0.0,4230.0,0.0,447.0,0.0,0.0,0.0,0.0,0.0,0.0,0.0,0.0,0.0,0.0,340.0,0.0,0.0,0.0,6008.0,0.0,0.0,0.0,0.0,5454.0,9865.0,0.0,1184.0,2013.0,3061,1446.60000,0.02100,,,,,,,,,,,,,,,,,,,,,,,,,,
11384,60.279,53.6,88.9198560029,53065,18999,444,28,880.3231639542793,1979,3,North,Team 2    ,A200      ,3092.0,314,3818,0.0,0.0,0.0,6.0,6.0,7.0,0,71342,0,0,0,0,8130.0,0.0,0.0,0.0,0.0,0.0,4323.0,0.0,0.0,8324.0,0.0,4654.0,0.0,461.0,0.0,0.0,0.0,0.0,0.0,0.0,0.0,0.0,0.0,0.0,340.0,0.0,0.0,0.0,5668.0,0.0,0.0,0.0,0.0,5505.0,8801.0,0.0,1237.0,2234.0,3120,1973.50000,0.01800,0.40600,0.01300,0.00700,0.00052,0.03400,0.18800,0.11000,0.10900,0.52600,0.00100,0.00010,0.00300,0.00500,0.49700,0.01400,0.00800,0.00100,0.03300,0.43900,0.11000,0.29700,0.59000,0.00100,0.00010,0.00300,0.00600
11385,60.5065,53.7,88.750795369,54926,20864,386,28,907.7702395610388,1994,16,North,Team 2    ,A200      ,3012.0,398,3817,0.0,0.0,0.0,6.0,6.0,7.0,0,75318,0,0,0,0,7244.0,0.0,0.0,0.0,0.0,0.0,3726.0,0.0,0.0,8724.0,0.0,3970.0,0.0,461.0,0.0,0.0,0.0,0.0,0.0,0.0,0.0,0.0,0.0,0.0,340.0,0.0,0.0,0.0,5560.0,0.0,0.0,0.0,0.0,4701.0,8138.0,0.0,1208.0,2084.0,3020,1637.30000,0.01800,0.38500,0.01200,0.00500,0.00200,0.03000,0.18400,0.10800,0.08600,0.49700,0.00400,0.00010,0.00700,0.00500,0.50300,0.01300,0.00500,0.00300,0.03000,0.46200,0.10900,0.30600,0.60000,0.00046,0.00010,0.00600,0.00600
11386,45.3125,54.9,121.1586206896,49279,13480,632,28,1087.536551724138,1967,5,North,Team 1    ,A200      ,3046.0,1200,2881,0.0,1.0,0.0,6.0,7.0,7.0,0,42284,0,0,0,0,7135.0,0.0,0.0,0.0,0.0,0.0,4460.0,0.0,0.0,8574.0,0.0,4919.0,0.0,91.0,0.0,0.0,0.0,0.0,0.0,0.0,0.0,0.0,0.0,0.0,200.0,0.0,0.0,0.0,6018.0,0.0,0.0,0.0,0.0,5053.0,7965.0,0.0,2104.0,1913.0,3025,1414.10000,0.02000,0.36500,0.01500,0.00800,0.00031,0.04700,0.24500,0.11700,0.16500,0.50700,0.00200,0.00010,0.00100,0.00500,0.49500,0.01500,0.00900,0.00400,0.03900,0.44600,0.11400,0.30400,0.60700,0.00200,0.00200,0.00200,0.00600
11387,62.3245,53.5,85.8410416449,56977,21463,384,35,914.1990709913437,2003,24,Middle,Team 1    ,A100BPF   ,3064.0,400,3895,0.0,0.0,0.0,6.0,7.0,7.0,16100,58693,19723,1508,2320,0,6605.0,1627.0,0.0,0.0,0.0,0.0,1587.0,0.0,0.0,0.0,0.0,0.0,1506.0,497.0,0.0,3999.0,0.0,0.0,0.0,0.0,0.0,0.0,0.0,0.0,0.0,0.0,0.0,0.0,4733.0,0.0,2740.0,0.0,0.0,0.0,0.0,0.0,924.0,2584.0,3133,1426.10000,0.02300,0.43300,0.01500,0.00500,0.00200,0.05300,0.05700,0.15900,0.11900,0.04900,0.00400,0.00200,0.00400,0.00700,0.51200,0.01400,0.00600,0.00300,0.05400,0.05800,0.15400,0.12200,0.04600,0.00200,0.00011,0.00400,0.00700
11388,64.2775,53.4,83.0772820971,54698,20139,535,35,850.9665123876939,2005,45,North,Team 1    ,30HP      ,3050.0,450,4024,0.0,0.0,0.0,6.0,7.0,7.0,7765,71418,0,0,0,0,0.0,8986.0,0.0,0.0,25231.0,0.0,0.0,0.0,0.0,0.0,0.0,0.0,820.0,469.0,0.0,0.0,0.0,0.0,0.0,0.0,0.0,0.0,0.0,0.0,300.0,2006.0,0.0,0.0,4676.0,0.0,1988.0,0.0,0.0,1336.0,0.0,1698.0,0.0,2331.0,3019,1572.80000,0.01800,0.36600,0.01200,0.00500,0.00300,0.06800,0.03600,0.08400,0.09500,0.31200,0.00600,0.00400,0.00600,0.00500,0.55200,0.01000,0.00500,0.00700,0.06900,0.03900,0.08500,0.16900,0.34300,0.00300,0.00096,0.00500,0.00500
11389,60.2135,53.9,89.5148098017,52406,19079,540,35,870.3363863585408,1984,17,Middle,Team 2    ,30HP      ,3003.0,259,3798,0.0,0.0,0.0,6.0,7.0,7.0,6870,66607,0,0,0,0,0.0,11387.0,0.0,0.0,22460.0,0.0,0.0,0.0,0.0,0.0,0.0,0.0,756.0,496.0,0.0,0.0,0.0,0.0,0.0,0.0,0.0,0.0,0.0,0.0,300.0,1896.0,0.0,0.0,2337.0,0.0,2271.0,0.0,0.0,1572.0,0.0,1764.0,0.0,2207.0,2946,973.80000,0.02400,0.37900,0.00900,0.00500,0.00200,0.06800,0.03900,0.07500,0.12000,0.34200,0.01100,0.00100,0.01200,0.00500,0.52700,0.00900,0.00400,0.00400,0.06800,0.03800,0.07400,0.15800,0.35600,0.00600,0.00093,0.01200,0.00500
11390,60.2775,53.7,89.0879681473,51504,18135,509,28,854.4481771805399,2015,6,Middle,Team 2    ,30HP      ,3008.0,209,3812,0.0,0.0,0.0,6.0,7.0,7.0,7581,68060,0,0,0,0,0.0,10992.0,0.0,0.0,20296.0,0.0,0.0,0.0,0.0,0.0,0.0,0.0,896.0,466.0,0.0,0.0,0.0,0.0,0.0,0.0,0.0,0.0,0.0,0.0,300.0,1907.0,0.0,0.0,1924.0,0.0,2566.0,0.0,0.0,1439.0,0.0,1627.0,0.0,2967.0,2970,1090.20000,0.02600,0.41800,0.01000,0.00500,0.00053,0.04300,0.04000,0.07600,0.13800,0.37000,0.00100,0.00100,0.00500,0.00400,0.47800,0.00900,0.00500,0.00020,0.04300,0.04000,0.07600,0.13600,0.37000,0.00100,0.00100,0.00400,0.00400
11391,44.3445,55.2,124.4799242296,40441,14595,294,28,911.9732999582812,2050,25,Middle,Team 2    ,30HP      ,3101.0,549,2814,0.0,0.0,0.0,6.0,7.0,7.0,7130,42164,0,0,0,0,0.0,11197.0,0.0,0.0,11413.0,0.0,1812.0,0.0,0.0,0.0,0.0,0.0,1085.0,303.0,0.0,0.0,0.0,0.0,0.0,0.0,0.0,0.0,0.0,0.0,220.0,2405.0,0.0,0.0,2555.0,0.0,2007.0,0.0,0.0,1955.0,0.0,1850.0,0.0,2896.0,2998,1210.00000,0.02200,0.41100,0.01200,0.00600,0.00300,0.06800,0.04900,0.08400,0.18300,0.36400,0.00400,0.00081,0.00200,0.00500,0.47100,0.01200,0.00500,0.00074,0.07000,0.04900,0.08300,0.18600,0.36300,0.00300,0.00200,0.00100,0.00500
11392,61.23,53.9,88.0287440796,51187,18351,568,35,835.979095214764,1946,46,North,Team 2    ,A100BPF   ,3081.0,188,3877,0.0,0.0,0.0,6.0,7.0,7.0,16235,60401,19454,2051,0,0,6594.0,0.0,0.0,0.0,0.0,0.0,1611.0,0.0,0.0,0.0,0.0,0.0,1514.0,542.0,0.0,4101.0,0.0,0.0,0.0,0.0,0.0,0.0,0.0,0.0,0.0,0.0,0.0,0.0,4154.0,0.0,2059.0,0.0,0.0,0.0,0.0,0.0,1464.0,2822.0,3021,979.60000,0.02800,,,,,,,,,,,,,,,,,,,,,,,,,,
11393,63.9785,53.7,83.9344467281,50991,18369,557,35,797.0021178989817,1830,18,Middle,Team 2    ,A100B     ,2967.0,311,3921,0.0,0.0,0.0,6.0,7.0,7.0,6879,47399,0,4689,1982,0,0.0,0.0,0.0,0.0,0.0,0.0,0.0,0.0,0.0,0.0,0.0,0.0,3984.0,509.0,0.0,0.0,0.0,8258.0,45885.0,6355.0,0.0,0.0,0.0,0.0,0.0,0.0,0.0,0.0,0.0,0.0,0.0,0.0,298.0,0.0,0.0,1120.0,1406.0,0.0,2904,977.20000,0.02300,0.45900,0.00900,0.00400,0.00020,0.02200,0.01800,0.05700,0.06500,0.02800,0.00600,0.00051,0.00500,0.00900,0.46500,0.00900,0.00400,0.00100,0.02300,0.01800,0.05800,0.06300,0.02600,0.00300,0.00097,0.00500,0.00900
11394,56.8495,53.4,93.9322245578,49067,18136,364,35,863.1034573742953,1752,46,South,Team 2    ,A100BPF   ,3012.0,613,3532,0.0,0.0,0.0,6.0,7.0,7.0,0,0,0,3966,0,0,0.0,0.0,0.0,0.0,0.0,0.0,0.0,0.0,0.0,0.0,0.0,0.0,2857.0,477.0,0.0,0.0,0.0,12410.0,81676.0,10993.0,0.0,0.0,0.0,0.0,0.0,0.0,0.0,0.0,0.0,0.0,0.0,0.0,320.0,0.0,0.0,1797.0,0.0,0.0,3020,1667.70000,0.01700,0.47200,0.01000,0.00400,0.00020,0.02200,0.02700,0.04800,0.08100,0.02600,0.00400,0.00200,0.00300,0.00800,0.51400,0.01000,0.00400,0.00020,0.02300,0.02700,0.04900,0.12300,0.02200,0.00300,0.00014,0.00300,0.00900
11395,56.882,51.6,90.7141099117,55413,18532,429,28,974.1746070813263,1827,60,South,Team 2    ,A100C     ,,452,3561,0.0,0.0,0.0,6.0,7.0,7.0,0,61387,0,0,0,0,0.0,0.0,0.0,0.0,0.0,0.0,0.0,0.0,0.0,0.0,0.0,0.0,3027.0,409.0,0.0,0.0,0.0,12646.0,25987.0,9511.0,0.0,0.0,0.0,0.0,0.0,0.0,0.0,0.0,0.0,0.0,0.0,0.0,311.0,0.0,0.0,1206.0,0.0,0.0,2962,725.90000,0.03200,0.42800,0.01100,0.00600,0.00400,0.02700,0.02000,0.04900,0.08600,0.04100,0.00400,0.00010,0.00300,0.01000,0.41100,0.01000,0.00500,0.00090,0.02700,0.02000,0.04900,0.08600,0.04100,0.00400,0.00010,0.00300,0.01000
11396,57.3205,53.2,92.8114723353,47666,17761,372,28,831.5698572064096,1764,25,Middle,Team 2    ,A100C     ,3019.0,336,3548,0.0,0.0,0.0,6.0,7.0,7.0,0,87542,0,0,0,0,0.0,0.0,0.0,0.0,0.0,0.0,0.0,0.0,0.0,0.0,0.0,0.0,3163.0,415.0,0.0,0.0,0.0,12416.0,0.0,10071.0,0.0,0.0,0.0,0.0,0.0,0.0,0.0,0.0,0.0,0.0,0.0,0.0,300.0,0.0,0.0,1449.0,0.0,0.0,2974,1354.10000,0.01900,0.40700,0.01000,0.00600,0.00051,0.03200,0.02300,0.05200,0.10600,0.04600,0.00500,0.00010,0.00500,0.01200,0.42100,0.01000,0.00600,0.00020,0.03300,0.02200,0.05200,0.10600,0.04500,0.00400,0.00010,0.00500,0.01200
11397,56.083,52.9,94.324483355,53311,18634,369,28,950.5732574933581,1969,46,North,Team 2    ,A100C     ,2996.0,299,3514,0.0,0.0,0.0,6.0,7.0,7.0,0,84773,0,0,0,0,0.0,0.0,0.0,0.0,0.0,0.0,0.0,0.0,0.0,0.0,0.0,0.0,3075.0,394.0,0.0,0.0,0.0,12933.0,0.0,9855.0,0.0,0.0,0.0,0.0,0.0,0.0,0.0,0.0,0.0,0.0,0.0,0.0,300.0,0.0,0.0,1530.0,0.0,0.0,3004,998.00000,0.02600,0.38800,0.01300,0.00500,0.00030,0.04600,0.02200,0.08000,0.10900,0.02900,0.01500,0.00010,0.00300,0.01100,0.41600,0.01300,0.00600,0.00068,0.04700,0.02200,0.07900,0.10700,0.03000,0.00700,0.00010,0.00300,0.01000
11398,57.2295,53.1,92.7843157811,50678,18330,363,28,885.5223267720319,1826,7,South,Team 3    ,A100BPF   ,3038.0,202,3552,0.0,0.0,0.0,6.0,7.0,7.0,21656,30487,0,0,4268,0,15842.0,9769.0,0.0,0.0,0.0,0.0,6805.0,0.0,0.0,0.0,0.0,0.0,0.0,490.0,0.0,14269.0,0.0,0.0,0.0,0.0,0.0,0.0,1943.0,0.0,0.0,0.0,0.0,0.0,2963.0,0.0,0.0,0.0,0.0,0.0,0.0,0.0,0.0,6457.0,2998,1381.70000,0.02200,0.48800,0.02200,0.00700,0.00020,0.06700,0.07900,0.16800,0.15300,0.06600,0.00300,0.00010,0.00500,0.00700,0.48300,0.01900,0.00600,0.00020,0.06700,0.07900,0.16200,0.14900,0.06600,0.00300,0.00010,0.00300,0.00700
11399,57.28,53.2,92.877094972,51658,18696,390,28,901.8505586592179,1995,20,Middle,Team 3    ,A100      ,3013.0,890,3598,0.0,0.0,0.0,6.0,7.0,7.0,16937,46454,20450,2044,1504,0,7066.0,0.0,0.0,0.0,0.0,0.0,1574.0,0.0,0.0,0.0,0.0,0.0,1569.0,338.0,0.0,4118.0,0.0,0.0,0.0,0.0,0.0,0.0,0.0,0.0,0.0,0.0,0.0,0.0,6903.0,0.0,2445.0,0.0,0.0,0.0,0.0,0.0,1248.0,2248.0,3055,1161.80000,0.02700,0.47200,0.01700,0.00900,0.00020,0.07800,0.05300,0.14800,0.19400,0.05000,0.00300,0.00010,0.00300,0.00700,0.50100,0.01600,0.00800,0.00020,0.07900,0.05300,0.14900,0.18700,0.05200,0.00300,0.00010,0.00200,0.00700
11400,64.1405,53.6,83.5665453184,52888,19052,564,35,824.564822538022,2001,27,Middle,Team 3    ,A100BPF   ,3067.0,303,3969,1.0,0.0,0.0,7.0,7.0,7.0,18208,60604,20571,1572,1845,0,6400.0,0.0,0.0,0.0,0.0,0.0,1746.0,0.0,0.0,0.0,0.0,0.0,1502.0,493.0,0.0,4048.0,0.0,0.0,0.0,0.0,0.0,0.0,0.0,0.0,0.0,0.0,0.0,0.0,6545.0,0.0,2077.0,0.0,0.0,0.0,0.0,0.0,996.0,2167.0,2938,836.20000,0.02700,0.48300,0.01800,0.00900,0.00047,0.07700,0.06900,0.15200,0.13200,0.04400,0.00800,0.00010,0.00500,0.01000,0.48100,0.01600,0.00800,0.00020,0.07700,0.06700,0.15200,0.12800,0.04700,0.00600,0.00010,0.00500,0.01000
11401,59.246,53.5,90.3014549505,53769,18354,568,35,907.5549404179185,1948,46,Middle,Team 3    ,A100BPF   ,3054.0,288,3720,0.0,0.0,0.0,7.0,7.0,7.0,16765,51694,19134,1954,1843,0,7213.0,0.0,0.0,0.0,0.0,0.0,1729.0,0.0,0.0,0.0,0.0,0.0,1591.0,508.0,0.0,4224.0,0.0,0.0,0.0,0.0,0.0,0.0,0.0,0.0,0.0,0.0,0.0,0.0,6719.0,0.0,2198.0,0.0,0.0,0.0,0.0,0.0,1151.0,2277.0,2933,588.80000,0.03700,0.52500,0.01700,0.00700,0.00020,0.07700,0.06700,0.16000,0.14400,0.04900,0.00500,0.00010,0.00400,0.00900,0.51400,0.01700,0.00700,0.00020,0.07900,0.06600,0.16100,0.13900,0.05100,0.00300,0.00010,0.00300,0.00900
11402,62.1495,53.5,86.0827520736,58230,17200,1298,28,936.9343277097964,1979,62,North,Team 1    ,A100BPF   ,3030.0,454,3871,0.0,0.0,1.0,7.0,7.0,8.0,17427,56886,19904,1552,1865,0,6528.0,0.0,0.0,0.0,0.0,0.0,1847.0,0.0,0.0,0.0,0.0,0.0,1601.0,495.0,0.0,4365.0,0.0,0.0,0.0,0.0,0.0,0.0,0.0,0.0,0.0,0.0,0.0,0.0,6627.0,0.0,2787.0,0.0,0.0,0.0,0.0,0.0,970.0,1940.0,2968,1346.60000,0.01900,0.48200,0.01800,0.00500,0.00020,0.03900,0.06300,0.15600,0.09600,0.05100,0.00600,0.00030,0.00500,0.00900,0.51000,0.01700,0.00500,0.00020,0.04000,0.06200,0.15600,0.11100,0.05400,0.00300,0.00010,0.00400,0.01000
11403,58.101,53.6,92.2531453847,55180,18636,931,28,949.7254780468495,1995,28,Middle,Team 1    ,A100BPF   ,3022.0,327,3633,0.0,0.0,0.0,7.0,7.0,8.0,16713,50723,19036,1719,1623,0,7103.0,0.0,0.0,0.0,0.0,0.0,1424.0,0.0,0.0,0.0,0.0,0.0,1528.0,523.0,0.0,4030.0,0.0,0.0,0.0,0.0,0.0,0.0,0.0,0.0,0.0,0.0,0.0,0.0,6587.0,0.0,2110.0,0.0,0.0,0.0,0.0,0.0,1021.0,2585.0,2974,942.60000,0.02600,0.51300,0.02100,0.00900,0.00020,0.07200,0.05800,0.14900,0.16200,0.04500,0.00400,0.00010,0.00300,0.00800,0.51200,0.02000,0.00800,0.00020,0.07200,0.05800,0.14700,0.16000,0.04500,0.00400,0.00010,0.00300,0.00800
11404,58.226,53.2,91.3681173358,53262,18817,846,28,914.745989764023,1925,9,South,Team 1    ,A100BPF   ,3041.0,216,3620,0.0,0.0,0.0,7.0,7.0,8.0,16718,49504,20401,2008,1824,0,6563.0,0.0,0.0,0.0,0.0,0.0,1586.0,0.0,0.0,0.0,0.0,0.0,1517.0,509.0,0.0,4269.0,0.0,0.0,0.0,0.0,0.0,0.0,0.0,0.0,0.0,0.0,0.0,0.0,6162.0,0.0,2000.0,0.0,0.0,0.0,0.0,0.0,981.0,2919.0,3008,1025.50000,0.02600,0.50800,0.01800,0.00800,0.00020,0.06300,0.06000,0.16400,0.12200,0.04300,0.00500,0.00010,0.00400,0.00800,0.52700,0.02200,0.00800,0.00020,0.06200,0.06000,0.16600,0.12100,0.04300,0.00300,0.00016,0.00400,0.00800
11405,58.226,53.8,92.3985848246,56908,19028,927,28,977.3640641637757,1991,20,North,Team 1    ,A100BPF   ,3031.0,203,3684,0.0,0.0,0.0,7.0,7.0,8.0,16718,49504,20401,2008,1824,0,6563.0,0.0,0.0,0.0,0.0,0.0,1586.0,0.0,0.0,0.0,0.0,0.0,1517.0,495.0,0.0,4269.0,0.0,0.0,0.0,0.0,0.0,0.0,0.0,0.0,0.0,0.0,0.0,0.0,6162.0,0.0,2000.0,0.0,0.0,0.0,0.0,0.0,981.0,2919.0,2963,632.60000,0.03600,0.48500,0.02200,0.01000,0.00020,0.08200,0.05000,0.15000,0.11600,0.04100,0.00300,0.00300,0.00300,0.00700,0.50900,0.02300,0.01000,0.00020,0.08300,0.04800,0.14900,0.11400,0.03900,0.00500,0.00200,0.00300,0.00700
11406,58.1855,54.4,93.4940835775,55855,18676,753,28,959.9470658497393,2019,47,Middle,Team 2    ,A100BPF   ,3032.0,99,3679,0.0,0.0,0.0,7.0,7.0,8.0,15994,52047,19526,1534,1697,0,6460.0,0.0,0.0,0.0,0.0,0.0,1755.0,0.0,0.0,0.0,0.0,0.0,1500.0,446.0,0.0,3867.0,0.0,0.0,0.0,0.0,0.0,0.0,0.0,0.0,0.0,0.0,0.0,0.0,6685.0,0.0,2151.0,0.0,0.0,0.0,0.0,0.0,1173.0,1982.0,2966,440.70000,0.05000,0.40200,0.02000,0.00800,0.00083,0.06800,0.05500,0.14200,0.13600,0.04700,0.00800,0.00010,0.00400,0.00700,0.49500,0.02100,0.00800,0.00200,0.06900,0.05300,0.13900,0.13400,0.05200,0.00600,0.00012,0.00300,0.00700
11407,50.1745,50.3,100.2501270565,46535,16816,100,28,927.463153593957,1879,63,South,Team 2    ,A100BPF   ,2981.0,167,3177,0.0,1.0,0.0,7.0,8.0,8.0,16449,47718,18523,1635,1907,0,0.0,0.0,0.0,0.0,0.0,0.0,1731.0,0.0,0.0,0.0,0.0,0.0,1658.0,444.0,0.0,4989.0,0.0,0.0,0.0,0.0,0.0,0.0,0.0,0.0,0.0,0.0,0.0,0.0,0.0,0.0,2390.0,0.0,0.0,0.0,0.0,0.0,986.0,2363.0,2915,594.70000,0.03500,0.45100,0.01900,0.00600,0.00200,0.05600,0.04900,0.12200,0.11600,0.05300,0.01600,0.00100,0.00800,0.00600,0.51000,0.01900,0.00500,0.00200,0.05900,0.05100,0.12500,0.11300,0.05400,0.00400,0.00400,0.00700,0.00600
11408,64.555,54.0,83.6496011153,57554,20344,331,28,891.5498412206645,1387,29,North,Team 2    ,85HP      ,2983.0,207,4021,0.0,0.0,0.0,7.0,8.0,8.0,7044,74967,0,0,0,0,0.0,9358.0,0.0,0.0,15263.0,0.0,2110.0,0.0,0.0,0.0,0.0,0.0,990.0,510.0,0.0,0.0,0.0,0.0,0.0,4792.0,0.0,0.0,0.0,0.0,940.0,2897.0,0.0,0.0,2398.0,0.0,1998.0,0.0,0.0,2368.0,0.0,987.0,0.0,2998.0,2961,1488.90000,0.01700,0.47500,0.01900,0.00700,0.00100,0.04000,0.04300,0.08300,0.10000,0.78400,0.00300,0.00067,0.00300,0.00500,0.48800,0.02000,0.00600,0.00500,0.04100,0.04200,0.08300,0.12500,0.85800,0.00010,0.00077,0.00300,0.00500
11409,58.656,53.7,91.5507364975,50659,18053,1207,28,863.6627114020731,2018,10,Middle,Team 2    ,85HP      ,2998.0,229,3634,0.0,0.0,0.0,7.0,8.0,8.0,7147,69268,0,0,0,0,0.0,8997.0,0.0,0.0,10758.0,0.0,1924.0,0.0,0.0,0.0,0.0,0.0,1042.0,495.0,0.0,0.0,0.0,0.0,0.0,3622.0,0.0,0.0,0.0,0.0,760.0,3243.0,0.0,0.0,2454.0,0.0,2260.0,0.0,0.0,2377.0,0.0,940.0,0.0,2520.0,2943,841.70000,0.02700,0.54500,0.02000,0.00700,0.00200,0.06200,0.03600,0.07400,0.15200,0.84800,0.00400,0.00200,0.00200,0.00500,0.55300,0.01800,0.00500,0.00400,0.06000,0.03200,0.07400,0.14600,0.83800,0.00500,0.00600,0.00200,0.00400
11410,58.4585,54.0,92.3732220293,53526,18567,729,28,915.6239041371228,1711,21,South,Team 2    ,85HP      ,3027.0,390,3669,0.0,0.0,0.0,7.0,8.0,8.0,7013,64260,0,0,0,0,0.0,9579.0,0.0,0.0,12411.0,0.0,2059.0,0.0,0.0,0.0,0.0,0.0,1073.0,480.0,0.0,0.0,0.0,0.0,0.0,4579.0,0.0,0.0,0.0,0.0,840.0,3230.0,0.0,0.0,2916.0,0.0,2211.0,0.0,0.0,3093.0,0.0,1239.0,0.0,2414.0,2917,882.80000,0.02500,0.47700,0.01600,0.00500,0.00200,0.04000,0.03900,0.07400,0.10900,0.85600,0.00010,0.00093,0.00300,0.00400,0.47800,0.01600,0.00600,0.00300,0.04100,0.04000,0.07400,0.13600,0.87200,0.00200,0.00600,0.00200,0.00400
11411,58.514,52.9,90.4057148716,54927,19126,377,35,938.6984311446832,1953,47,North,Team 2    ,85HP      ,3111.0,380,3624,0.0,0.0,0.0,7.0,8.0,8.0,7511,67970,0,0,0,0,0.0,9092.0,0.0,0.0,11186.0,0.0,2403.0,0.0,0.0,0.0,0.0,0.0,979.0,491.0,0.0,0.0,0.0,0.0,0.0,4217.0,0.0,0.0,0.0,0.0,820.0,3000.0,0.0,0.0,2946.0,0.0,1824.0,0.0,0.0,2205.0,0.0,1003.0,0.0,1872.0,2923,806.20000,0.02800,0.47800,0.01600,0.00600,0.00300,0.04000,0.03900,0.07100,0.10500,0.88200,0.00200,0.00034,0.00300,0.00500,0.47900,0.01500,0.00500,0.00400,0.04300,0.03800,0.07100,0.14400,0.86500,0.00010,0.00088,0.00300,0.00500
11412,58.7055,53.9,91.8142252429,38479,13147,441,28,655.458176831813,2019,64,Middle,Team 2    ,85HP      ,2968.0,240,3629,0.0,0.0,0.0,7.0,8.0,8.0,7503,68463,0,0,0,0,0.0,9431.0,0.0,0.0,10668.0,0.0,2647.0,0.0,0.0,0.0,0.0,0.0,954.0,427.0,0.0,0.0,0.0,0.0,0.0,4413.0,0.0,0.0,0.0,0.0,820.0,2346.0,0.0,0.0,2447.0,0.0,2028.0,0.0,0.0,2456.0,0.0,869.0,0.0,2366.0,2972,1172.70000,0.02200,0.42000,0.01400,0.00400,0.00300,0.05200,0.03800,0.07800,0.11000,0.86400,0.00040,0.00035,0.00400,0.00500,0.47600,0.01400,0.00500,0.00500,0.05500,0.03700,0.07700,0.15000,0.85200,0.00028,0.00090,0.00400,0.00500
11413,57.7205,53.4,92.5147911054,49412,17810,44,28,856.0563404682912,2053,30,South,Team 2    ,85HP      ,3022.0,373,4232,0.0,0.0,0.0,7.0,8.0,8.0,7057,62923,0,0,0,0,0.0,9391.0,0.0,0.0,13067.0,0.0,1987.0,0.0,0.0,0.0,0.0,0.0,1678.0,443.0,0.0,0.0,0.0,0.0,0.0,4548.0,0.0,0.0,0.0,0.0,780.0,2165.0,0.0,0.0,2659.0,0.0,2264.0,0.0,0.0,2467.0,0.0,1726.0,0.0,2729.0,2961,1363.40000,0.01900,0.44500,0.01200,0.00400,0.00100,0.03000,0.03700,0.08400,0.07800,0.88100,0.00010,0.00010,0.00500,0.00500,0.45900,0.01200,0.00500,0.00200,0.03100,0.03600,0.08200,0.15200,0.86800,0.00010,0.00010,0.00500,0.00500
11414,57.426,53.4,92.9892383241,52570,19194,1026,28,915.438999756208,1501,11,North,Team 2    ,85HP      ,3048.0,363,3587,0.0,0.0,0.0,7.0,8.0,8.0,6984,68410,0,0,0,0,3059.0,9134.0,0.0,0.0,10173.0,0.0,2776.0,0.0,0.0,0.0,0.0,0.0,1210.0,447.0,0.0,0.0,0.0,0.0,0.0,0.0,0.0,0.0,0.0,0.0,780.0,1973.0,0.0,0.0,2059.0,0.0,2070.0,0.0,0.0,2484.0,0.0,1634.0,0.0,2106.0,2934,1006.50000,0.02300,0.42800,0.01600,0.00500,0.00200,0.03700,0.03900,0.09300,0.10700,0.85100,0.00200,0.00082,0.00300,0.00500,0.45800,0.01700,0.00500,0.00200,0.03700,0.03900,0.09100,0.13100,0.84300,0.00088,0.00010,0.00300,0.00500
11415,57.721,53.3,92.3407425373,52832,19205,260,35,915.2994577363526,2005,22,Middle,Team 2    ,85HP      ,3040.0,401,3630,0.0,0.0,0.0,7.0,8.0,8.0,7804,64762,0,0,0,0,3261.0,9526.0,0.0,0.0,10562.0,0.0,3119.0,0.0,0.0,0.0,0.0,0.0,1704.0,474.0,0.0,0.0,0.0,0.0,0.0,0.0,0.0,0.0,0.0,0.0,740.0,2282.0,0.0,0.0,3051.0,0.0,2504.0,0.0,0.0,1936.0,0.0,1733.0,0.0,2458.0,2945,1023.00000,0.02300,0.47100,0.01500,0.00600,0.00200,0.03700,0.05800,0.08600,0.09900,0.85000,0.00100,0.00010,0.00400,0.00500,0.48800,0.01500,0.00500,0.00099,0.03700,0.05500,0.08600,0.13500,0.83200,0.00031,0.00010,0.00300,0.00500
11416,57.4375,53.8,93.6670293797,55068,17881,698,28,958.7464635473341,1981,65,North,Team 2    ,85HP      ,3078.0,240,3576,0.0,0.0,0.0,7.0,8.0,8.0,7279,64395,0,0,0,0,3168.0,9526.0,0.0,0.0,10785.0,0.0,3104.0,0.0,0.0,0.0,0.0,0.0,1746.0,453.0,0.0,0.0,0.0,0.0,0.0,0.0,0.0,0.0,0.0,0.0,740.0,2138.0,0.0,0.0,1931.0,0.0,2052.0,0.0,0.0,3953.0,0.0,1918.0,0.0,2140.0,2862,181.00000,0.08800,0.44100,0.01900,0.00600,0.00200,0.05300,0.05900,0.08700,0.16500,0.86700,0.00091,0.00010,0.00200,0.00500,0.45000,0.01900,0.00600,0.00085,0.05300,0.05800,0.08700,0.16100,0.86000,0.00010,0.00010,0.00200,0.00500
11417,55.532,52.8,95.0803140531,46590,17115,0,28,838.9757257077001,1867,48,South,Team 2    ,85HP      ,3003.0,651,3491,0.0,0.0,0.0,7.0,8.0,8.0,8069,69324,0,0,0,0,3452.0,0.0,0.0,0.0,10421.0,0.0,3142.0,0.0,0.0,0.0,0.0,0.0,1605.0,472.0,0.0,0.0,0.0,0.0,0.0,0.0,0.0,0.0,0.0,0.0,700.0,2822.0,0.0,0.0,2591.0,0.0,2138.0,0.0,0.0,2829.0,0.0,1812.0,0.0,2159.0,3028,1397.70000,0.02100,0.43200,0.01200,0.00500,0.00400,0.02600,0.05000,0.08900,0.09400,0.82200,0.00200,0.00010,0.00400,0.00500,0.48600,0.01400,0.00500,0.00200,0.02800,0.04800,0.08800,0.13300,0.85800,0.00300,0.00041,0.00300,0.00500
11418,47.8585,46.3,96.7435251836,41028,14604,650,28,857.2771816918624,1996,31,Middle,Team 2    ,85HP      ,3090.0,499,3360,0.0,0.0,0.0,7.0,8.0,8.0,6907,58654,0,0,0,0,3439.0,0.0,0.0,0.0,10716.0,0.0,0.0,0.0,0.0,0.0,0.0,0.0,984.0,283.0,0.0,0.0,0.0,0.0,0.0,0.0,0.0,0.0,0.0,0.0,600.0,3183.0,0.0,0.0,2612.0,0.0,2172.0,0.0,0.0,2740.0,0.0,1512.0,0.0,2198.0,2920,1109.50000,0.02100,0.36200,0.01500,0.01000,0.00020,0.04600,0.03700,0.07600,0.18100,0.83100,0.00026,0.00010,0.00072,0.00500,0.47800,0.01900,0.01100,0.00400,0.04900,0.03900,0.07700,0.18700,0.87400,0.00042,0.00700,0.00100,0.00500
11419,63.991,54.2,84.6994108546,53902,19143,935,35,842.337203669266,2005,13,North,Team 1    ,A100B     ,3025.0,663,3968,0.0,0.0,0.0,7.0,8.0,8.0,0,47719,0,4199,3011,0,0.0,0.0,0.0,0.0,0.0,0.0,0.0,0.0,0.0,0.0,0.0,0.0,3318.0,492.0,0.0,0.0,0.0,15885.0,45234.0,5835.0,0.0,0.0,0.0,0.0,0.0,0.0,0.0,0.0,0.0,0.0,0.0,0.0,315.0,0.0,0.0,1700.0,1081.0,0.0,3086,2132.20000,0.01600,0.44500,0.01400,0.00500,0.00021,0.02100,0.02700,0.05200,0.07200,0.05100,0.00400,0.00200,0.01300,0.01000,0.50600,0.01200,0.00500,0.00020,0.02300,0.02700,0.05200,0.07300,0.04900,0.00300,0.00010,0.01000,0.01000
11420,60.2725,53.9,89.4271848687,53955,19135,966,28,895.1843709817911,1980,48,North,Team 1    ,A100B     ,2964.0,668,3732,1.0,0.0,0.0,8.0,8.0,8.0,0,41075,0,4198,3186,0,0.0,0.0,0.0,0.0,0.0,0.0,0.0,0.0,0.0,0.0,0.0,0.0,3068.0,502.0,0.0,0.0,0.0,15599.0,44926.0,5673.0,0.0,0.0,0.0,0.0,0.0,0.0,0.0,0.0,0.0,0.0,0.0,0.0,284.0,0.0,0.0,1720.0,1100.0,0.0,2957,1562.40000,0.01700,0.46000,0.01300,0.00400,0.00020,0.02100,0.02700,0.05600,0.07800,0.03500,0.00400,0.00010,0.00500,0.01200,0.50100,0.01300,0.00400,0.00020,0.02300,0.02800,0.05600,0.07900,0.03700,0.00300,0.00010,0.00500,0.01200
11421,60.048,53.6,89.2619237942,54723,19347,490,28,911.3209432454037,2008,23,Middle,Team 1    ,A100B     ,3026.0,743,3733,0.0,0.0,0.0,8.0,8.0,8.0,0,38143,0,4001,3343,0,0.0,0.0,0.0,0.0,0.0,0.0,0.0,0.0,0.0,0.0,0.0,0.0,3106.0,486.0,0.0,0.0,0.0,15287.0,47466.0,5939.0,0.0,0.0,0.0,0.0,0.0,0.0,0.0,0.0,0.0,0.0,0.0,0.0,291.0,0.0,0.0,1925.0,886.0,0.0,3019,1480.00000,0.01900,0.46800,0.01300,0.00500,0.00200,0.02500,0.02600,0.05800,0.08700,0.03000,0.00300,0.00026,0.00400,0.01200,0.47700,0.01300,0.00500,0.00077,0.02700,0.02700,0.05800,0.08600,0.03100,0.00300,0.00200,0.00400,0.01200
11422,60.076,53.6,89.2203209268,48481,17723,432,28,806.9944736666888,1976,65,North,Team 2    ,A100B     ,2992.0,307,3729,0.0,0.0,0.0,8.0,8.0,8.0,0,85560,0,4233,3379,0,0.0,0.0,0.0,0.0,0.0,0.0,0.0,0.0,0.0,0.0,0.0,0.0,3172.0,437.0,0.0,0.0,0.0,15020.0,0.0,6105.0,0.0,0.0,0.0,0.0,0.0,0.0,0.0,0.0,0.0,0.0,0.0,0.0,300.0,0.0,0.0,1561.0,1122.0,0.0,3059,1641.90000,0.01900,0.37900,0.01100,0.00400,0.00400,0.02000,0.02400,0.04900,0.07300,0.03300,0.00300,0.00035,0.00500,0.01000,0.48900,0.01100,0.00400,0.00020,0.02200,0.02300,0.04800,0.07300,0.03500,0.00300,0.00010,0.00400,0.01000
11423,60.001,53.2,88.6651889135,52618,19201,444,28,876.9520507991534,1787,49,South,Team 2    ,A100B     ,2980.0,565,3744,0.0,0.0,1.0,8.0,8.0,9.0,0,84198,0,4361,3399,0,0.0,0.0,0.0,0.0,0.0,0.0,0.0,0.0,0.0,0.0,0.0,0.0,3159.0,474.0,0.0,0.0,0.0,16082.0,0.0,5983.0,0.0,0.0,0.0,0.0,0.0,0.0,0.0,0.0,0.0,0.0,0.0,0.0,300.0,0.0,0.0,1786.0,1034.0,0.0,3114,1930.30000,0.01800,0.44900,0.01400,0.00500,0.00900,0.01900,0.02500,0.04900,0.07700,0.03500,0.00600,0.00300,0.00400,0.01200,0.47700,0.01000,0.00400,0.00300,0.02000,0.02500,0.04900,0.07600,0.03200,0.00300,0.00039,0.00400,0.01100
11424,60.1285,53.7,89.3087304689,45018,16679,458,35,748.6965415734635,2004,14,Middle,Team 2    ,A100BPF   ,2956.0,163,3794,0.0,0.0,0.0,8.0,8.0,9.0,17127,56285,19246,2033,2251,0,7170.0,0.0,0.0,0.0,0.0,0.0,1371.0,0.0,0.0,0.0,0.0,0.0,1558.0,486.0,0.0,4038.0,0.0,0.0,0.0,0.0,0.0,0.0,0.0,0.0,0.0,0.0,0.0,0.0,3872.0,0.0,1996.0,0.0,0.0,0.0,0.0,0.0,868.0,2442.0,3035,1163.10000,0.02400,0.44900,0.01600,0.00500,0.00030,0.03700,0.05200,0.13200,0.09500,0.04500,0.01200,0.00100,0.00500,0.00700,0.45100,0.01700,0.00500,0.00200,0.03500,0.04900,0.13500,0.10600,0.04500,0.00600,0.00400,0.00500,0.00700
11425,60.0765,53.5,89.0531239336,50891,18227,442,28,847.1032766555974,1985,31,North,Team 2    ,A100BPF   ,3047.0,197,3723,0.0,0.0,0.0,8.0,8.0,9.0,16783,55135,19234,2972,2928,0,6521.0,0.0,0.0,0.0,0.0,0.0,1697.0,0.0,0.0,0.0,0.0,0.0,1442.0,476.0,0.0,4027.0,0.0,0.0,0.0,0.0,0.0,0.0,0.0,0.0,0.0,0.0,0.0,0.0,4053.0,0.0,1762.0,0.0,0.0,0.0,0.0,0.0,1673.0,1926.0,2955,834.70000,0.02800,0.43000,0.01600,0.00700,0.00077,0.05000,0.04300,0.13300,0.11700,0.04600,0.00500,0.00100,0.00400,0.00600,0.52000,0.01800,0.00900,0.00040,0.05500,0.04700,0.12600,0.12800,0.05000,0.00300,0.00038,0.00400,0.00700
11426,60.0325,53.5,89.1183942031,45641,16869,458,35,760.2715195935535,1806,24,South,Team 2    ,A100BPF   ,3067.0,314,3781,0.0,0.0,0.0,8.0,8.0,9.0,16528,54562,19171,3247,3044,0,6464.0,0.0,0.0,0.0,0.0,0.0,2007.0,0.0,0.0,0.0,0.0,0.0,1610.0,534.0,0.0,3774.0,0.0,0.0,0.0,0.0,0.0,0.0,0.0,0.0,0.0,0.0,0.0,0.0,3907.0,0.0,2498.0,0.0,0.0,0.0,0.0,0.0,835.0,2418.0,2998,1049.50000,0.02500,0.57200,0.01600,0.00700,0.00051,0.05300,0.04900,0.14100,0.12500,0.04400,0.00500,0.00300,0.00400,0.00700,0.53500,0.01500,0.00600,0.00020,0.05400,0.05000,0.13700,0.11900,0.04300,0.00300,0.00027,0.00400,0.00700
11427,58.013,53.8,92.7378346232,50997,18169,507,35,879.0615896437006,2003,65,Middle,Team 2    ,A100BPF   ,3039.0,84,3629,0.0,0.0,0.0,8.0,8.0,9.0,16501,49332,19377,2952,2562,0,6896.0,0.0,0.0,0.0,0.0,0.0,1389.0,0.0,0.0,0.0,0.0,0.0,1986.0,479.0,0.0,4826.0,0.0,0.0,0.0,0.0,0.0,0.0,0.0,0.0,0.0,0.0,0.0,0.0,3948.0,0.0,2139.0,0.0,0.0,0.0,0.0,0.0,1951.0,2167.0,2954,547.70000,0.04000,0.44700,0.01700,0.00700,0.00093,0.07300,0.07200,0.15100,0.15800,0.06300,0.01300,0.00056,0.00500,0.00700,0.51900,0.01700,0.00800,0.00200,0.07400,0.07300,0.14700,0.15300,0.06300,0.00600,0.00076,0.00500,0.00700
11428,59.3315,53.5,90.1713255184,53545,19102,342,35,902.4717055864086,1967,50,North,Team 2    ,3CUBPF    ,3080.0,322,3731,0.0,1.0,0.0,8.0,9.0,9.0,20751,11925,20112,0,0,0,7217.0,0.0,5402.0,23715.0,0.0,0.0,0.0,0.0,0.0,0.0,0.0,0.0,0.0,514.0,2440.0,12846.0,9619.0,0.0,0.0,0.0,0.0,0.0,0.0,0.0,0.0,0.0,0.0,0.0,1219.0,0.0,0.0,0.0,0.0,0.0,0.0,0.0,0.0,3417.0,2998,1309.70000,0.02100,,,,,,,,,,,,,,,,,,,,,,,,,,
11429,59.3525,54.0,90.981845752,54527,18944,487,35,918.697611726549,1754,15,South,Team 2    ,3CUBPF    ,3016.0,305,3727,0.0,0.0,0.0,8.0,9.0,9.0,20197,11534,17380,0,0,0,7764.0,0.0,5178.0,24332.0,0.0,0.0,0.0,0.0,0.0,0.0,0.0,0.0,0.0,437.0,2040.0,15194.0,10263.0,0.0,0.0,0.0,0.0,0.0,0.0,0.0,0.0,0.0,0.0,0.0,1801.0,0.0,0.0,0.0,0.0,0.0,0.0,0.0,0.0,3022.0,2890,707.70000,0.02900,,,,,,,,,,,,,,,,,,,,,,,,,,
11430,59.134,53.9,91.1489160212,52435,19447,294,28,886.7149186593161,1996,16,Middle,Team 2    ,3CUBPF    ,2965.0,309,3674,0.0,0.0,0.0,8.0,9.0,9.0,20068,14823,15306,0,0,0,7068.0,0.0,6076.0,23974.0,0.0,0.0,0.0,0.0,0.0,0.0,0.0,0.0,0.0,514.0,2040.0,13445.0,10276.0,0.0,0.0,0.0,0.0,0.0,0.0,0.0,0.0,0.0,0.0,0.0,1740.0,0.0,0.0,0.0,0.0,0.0,0.0,0.0,0.0,3452.0,3018,1385.00000,0.02000,,,,,,,,,,,,,,,,,,,,,,,,,,
11431,59.27,54.2,91.445925426,53276,19271,429,28,898.8695798886451,1967,25,North,Team 3    ,3CUBPF    ,2979.0,301,3686,0.0,0.0,0.0,8.0,9.0,9.0,20467,10023,20633,0,0,0,7280.0,0.0,3829.0,24339.0,0.0,0.0,0.0,0.0,0.0,0.0,0.0,0.0,0.0,503.0,2000.0,14746.0,10356.0,0.0,0.0,0.0,0.0,0.0,0.0,0.0,0.0,0.0,0.0,0.0,1887.0,0.0,0.0,0.0,0.0,0.0,0.0,0.0,0.0,2980.0,2964,1060.90000,0.02300,,,,,,,,,,,,,,,,,,,,,,,,,,
11432,59.1465,53.7,90.7915092186,53180,18396,761,28,899.1233631744905,2052,17,North,Team 3    ,3CUBPF    ,3028.0,267,3766,0.0,0.0,0.0,8.0,9.0,9.0,20369,29976,20419,0,0,0,7328.0,0.0,2628.0,12193.0,0.0,0.0,0.0,0.0,0.0,0.0,0.0,0.0,0.0,487.0,2080.0,13423.0,4989.0,0.0,0.0,0.0,0.0,0.0,0.0,0.0,0.0,0.0,0.0,0.0,1755.0,0.0,0.0,0.0,0.0,0.0,0.0,0.0,0.0,3133.0,2875,472.30000,0.04000,,,,,,,,,,,,,,,,,,,,,,,,,,
11433,48.075,52.6,109.412376495,46773,15892,387,28,972.9173166926677,544,31,North,Team 3    ,3CUBPF    ,3084.0,794,4003,0.0,0.0,0.0,8.0,9.0,9.0,9165,13990,15289,0,0,0,0.0,0.0,3763.0,22535.0,0.0,0.0,0.0,0.0,0.0,0.0,0.0,0.0,0.0,236.0,1500.0,12859.0,16002.0,0.0,0.0,0.0,0.0,0.0,0.0,0.0,0.0,0.0,0.0,0.0,1047.0,0.0,0.0,0.0,0.0,0.0,0.0,0.0,0.0,0.0,2993,965.80000,0.02700,,,,,,,,,,,,,,,,,,,,,,,,,,
11434,58.0065,55.7,96.0237214794,50277,18255,437,28,866.7476920689923,1995,51,North,Team 3    ,A100BPF   ,3057.0,621,3630,0.0,0.0,0.0,8.0,9.0,9.0,17332,47393,19114,2083,4909,0,6594.0,0.0,0.0,0.0,0.0,0.0,1967.0,0.0,0.0,0.0,0.0,0.0,1971.0,267.0,0.0,5288.0,0.0,0.0,0.0,0.0,0.0,0.0,0.0,0.0,0.0,0.0,0.0,0.0,4361.0,0.0,1987.0,0.0,0.0,0.0,0.0,0.0,1054.0,1960.0,3067,1217.20000,0.02500,0.40000,0.01700,0.00700,0.00020,0.06700,0.04800,0.15100,0.17900,0.04800,0.00300,0.00010,0.00100,0.00800,0.50600,0.01800,0.00800,0.00500,0.06900,0.04800,0.14600,0.18500,0.05200,0.00600,0.00200,0.00100,0.00800
11435,60.2875,51.5,85.4240099523,37316,10590,1102,34,618.9674476466929,1972,32,South,Team 3    ,A100      ,2979.0,1580,0,0.0,0.0,0.0,8.0,9.0,9.0,20333,32529,0,0,3825,0,14837.0,8973.0,0.0,0.0,0.0,0.0,6074.0,0.0,0.0,0.0,0.0,0.0,0.0,346.0,0.0,13711.0,0.0,0.0,0.0,0.0,0.0,10000.0,844.0,0.0,0.0,0.0,0.0,0.0,3369.0,0.0,0.0,0.0,0.0,0.0,0.0,0.0,0.0,6080.0,2916,944.30000,0.02400,0.55500,0.02200,0.00700,0.00020,0.06300,0.06200,0.19700,0.20100,0.05200,0.00200,0.00100,0.00500,0.00700,0.53400,0.02000,0.00700,0.00020,0.07800,0.06100,0.19100,0.20300,0.05700,0.00300,0.00100,0.00400,0.00700
11436,64.0135,53.6,83.73233771,57198,20651,856,35,893.5302709584698,1987,17,Middle,Team 3    ,A100      ,3078.0,362,3500,0.0,0.0,0.0,8.0,9.0,9.0,20262,45993,0,0,3660,0,15349.0,9857.0,0.0,0.0,0.0,0.0,3816.0,0.0,0.0,0.0,0.0,0.0,0.0,493.0,0.0,14937.0,0.0,0.0,0.0,0.0,0.0,4385.0,976.0,0.0,0.0,0.0,0.0,0.0,2886.0,0.0,0.0,0.0,0.0,0.0,0.0,0.0,0.0,5906.0,2952,627.50000,0.03600,0.49000,0.02000,0.01000,0.00020,0.08200,0.06800,0.14500,0.19800,0.03600,0.00200,0.00010,0.00300,0.00700,0.47500,0.02100,0.01000,0.00020,0.08300,0.06800,0.14900,0.20100,0.03700,0.00200,0.00010,0.00300,0.00700
11437,62.27,54.0,86.719126385,60938,21344,952,35,978.6092821583427,1798,68,South,Team 4    ,A100DH    ,3031.0,276,3888,0.0,0.0,0.0,8.0,9.0,9.0,0,0,0,5254,4264,0,27356.0,0.0,0.0,0.0,0.0,0.0,14918.0,0.0,0.0,0.0,0.0,0.0,0.0,509.0,0.0,30639.0,0.0,0.0,0.0,0.0,0.0,4546.0,1730.0,0.0,0.0,5166.0,5005.0,0.0,0.0,0.0,0.0,0.0,0.0,0.0,0.0,0.0,0.0,25662.0,2973,965.50000,0.02600,0.42500,0.02200,0.00800,0.00020,0.11500,0.16600,0.19700,0.13400,0.10400,0.00100,0.00010,0.00100,0.00800,0.53000,0.02300,0.00700,0.00020,0.12000,0.16800,0.20300,0.13300,0.11000,0.00200,0.00010,0.00100,0.00800
11438,60.1285,53.6,89.1424199838,60058,19892,1027,28,998.827511080436,1983,26,North,Team 1    ,A100DH    ,3058.0,358,3790,0.0,0.0,0.0,8.0,9.0,9.0,0,0,0,5187,0,0,27130.0,0.0,0.0,0.0,0.0,0.0,15573.0,0.0,0.0,0.0,0.0,0.0,0.0,483.0,0.0,29899.0,0.0,0.0,0.0,0.0,0.0,5258.0,1380.0,0.0,0.0,5061.0,5012.0,0.0,0.0,0.0,0.0,0.0,0.0,0.0,0.0,0.0,0.0,25757.0,2904,686.00000,0.03100,0.44900,0.02200,0.00700,0.00020,0.08000,0.15100,0.20200,0.12700,0.12300,0.00200,0.00010,0.00200,0.00700,0.53700,0.02300,0.00700,0.00020,0.08200,0.15200,0.20800,0.13000,0.13100,0.00300,0.00010,0.00200,0.00700
11439,51.0465,53.6,105.0023018228,53288,17514,873,28,1043.9109439432673,1849,69,South,Team 1    ,A100DH    ,2989.0,848,3214,0.0,0.0,0.0,8.0,9.0,9.0,0,0,0,5364,0,0,24872.0,0.0,0.0,0.0,0.0,0.0,15700.0,0.0,0.0,0.0,0.0,0.0,0.0,214.0,0.0,20218.0,0.0,0.0,0.0,0.0,0.0,2936.0,1724.0,0.0,0.0,5794.0,5388.0,0.0,0.0,0.0,0.0,0.0,0.0,0.0,0.0,0.0,0.0,20097.0,2942,1068.80000,0.02200,0.40000,0.02400,0.00900,0.00020,0.09100,0.16800,0.20900,0.19400,0.19000,0.00300,0.00010,0.00072,0.00800,0.47500,0.02300,0.00900,0.00020,0.09300,0.17100,0.21000,0.19800,0.18400,0.00096,0.00010,0.00064,0.00900
11440,62.1625,53.3,85.7430122662,53633,20271,810,35,862.78705007038,2011,35,Middle,Team 1    ,A100BPF   ,3052.0,142,3862,0.0,0.0,1.0,8.0,9.0,10.0,16294,60281,19645,1318,0,0,8715.0,0.0,0.0,0.0,0.0,0.0,1541.0,0.0,0.0,0.0,0.0,0.0,1866.0,518.0,0.0,3481.0,0.0,0.0,0.0,0.0,0.0,1417.0,0.0,0.0,0.0,0.0,0.0,0.0,4656.0,0.0,1969.0,0.0,0.0,0.0,0.0,0.0,1089.0,2053.0,3013,798.00000,0.03200,0.42000,0.01900,0.00800,0.00020,0.06800,0.05000,0.14700,0.14700,0.04700,0.00400,0.00010,0.00300,0.00600,0.49500,0.01700,0.00800,0.00061,0.06800,0.05000,0.14400,0.14500,0.04800,0.00500,0.00010,0.00300,0.00600
11441,64.8785,53.7,82.770101035,55104,20427,1108,35,849.3414613469794,1673,69,South,Team 1    ,85HP      ,2996.0,197,4016,0.0,0.0,0.0,8.0,9.0,10.0,7859,77106,0,0,0,0,2085.0,9791.0,0.0,0.0,10119.0,0.0,2912.0,0.0,0.0,0.0,0.0,0.0,1855.0,448.0,0.0,0.0,0.0,0.0,0.0,4089.0,0.0,0.0,0.0,0.0,940.0,2544.0,0.0,0.0,2371.0,0.0,2055.0,0.0,0.0,2098.0,0.0,1827.0,0.0,2106.0,2965,1265.40000,0.02000,0.27000,0.01300,0.00700,0.00100,0.03100,0.03100,0.07900,0.10500,0.81100,0.00100,0.00010,0.00600,0.00400,0.52400,0.01300,0.00700,0.00200,0.03400,0.03100,0.09500,0.13500,0.86000,0.00039,0.00016,0.00500,0.00400
11442,60.508,53.8,88.9138626297,50541,18703,1031,35,835.2779797712699,1998,19,Middle,Team 1    ,85HP      ,3014.0,223,3752,0.0,0.0,0.0,8.0,9.0,10.0,7405,70812,0,0,0,0,2154.0,8997.0,0.0,0.0,10794.0,0.0,3174.0,0.0,0.0,0.0,0.0,0.0,1179.0,442.0,0.0,0.0,0.0,0.0,0.0,4303.0,0.0,0.0,0.0,0.0,780.0,1953.0,0.0,0.0,1995.0,0.0,2130.0,0.0,0.0,1638.0,0.0,1200.0,0.0,2502.0,2952,1202.70000,0.02100,0.34500,0.01600,0.00600,0.00200,0.03900,0.06300,0.11500,0.10500,0.80800,0.00200,0.00010,0.00400,0.00500,0.44800,0.01700,0.00600,0.00200,0.03900,0.06500,0.11900,0.13200,0.86000,0.00010,0.00010,0.00300,0.00500
11443,60.626,53.8,88.7408042753,51510,19413,985,35,849.6354699303929,1961,36,North,Team 1    ,85HP      ,3012.0,157,3770,0.0,0.0,0.0,8.0,9.0,10.0,7211,70488,0,0,0,0,2392.0,9118.0,0.0,0.0,10481.0,0.0,2345.0,0.0,0.0,0.0,0.0,0.0,1117.0,438.0,0.0,0.0,0.0,0.0,0.0,4140.0,0.0,0.0,0.0,0.0,780.0,2037.0,0.0,0.0,2500.0,0.0,2386.0,0.0,0.0,2681.0,0.0,1429.0,0.0,2147.0,2963,1200.80000,0.02100,0.31900,0.01500,0.00600,0.00900,0.04200,0.06200,0.08400,0.12900,0.81200,0.00200,0.00027,0.00500,0.00500,0.47400,0.01600,0.00600,0.00700,0.04400,0.06000,0.08500,0.12500,0.86100,0.00010,0.00100,0.00400,0.00500
11444,60.474,53.7,88.7984919138,50715,18461,996,35,838.6248635777359,1996,36,Middle,Team 1    ,85HP      ,2965.0,304,3797,1.0,0.0,0.0,9.0,9.0,10.0,6964,68547,0,0,0,0,3151.0,9110.0,0.0,0.0,10726.0,0.0,2434.0,0.0,0.0,0.0,0.0,0.0,1186.0,388.0,0.0,0.0,0.0,0.0,0.0,4718.0,0.0,0.0,0.0,0.0,800.0,1913.0,0.0,0.0,2083.0,0.0,2343.0,0.0,0.0,2884.0,0.0,1139.0,0.0,2950.0,2929,898.80000,0.02500,0.30800,0.01600,0.00800,0.00300,0.03700,0.03100,0.08500,0.12100,0.83300,0.00059,0.00100,0.00400,0.00500,0.46500,0.01300,0.00700,0.00200,0.03900,0.02800,0.08500,0.13400,0.83800,0.00010,0.00079,0.00300,0.00400
11445,60.542,53.6,88.533579994,51637,18449,1112,35,852.9120280136103,1645,70,South,Team 2    ,85HP      ,3011.0,336,3783,0.0,0.0,0.0,9.0,9.0,10.0,7720,71896,0,0,0,0,2286.0,9410.0,0.0,0.0,10083.0,0.0,2261.0,0.0,0.0,0.0,0.0,0.0,1082.0,397.0,0.0,0.0,0.0,0.0,0.0,4235.0,0.0,0.0,0.0,0.0,820.0,2088.0,0.0,0.0,2214.0,0.0,2163.0,0.0,0.0,1384.0,0.0,1292.0,0.0,2150.0,3035,1341.90000,0.02200,0.36500,0.01500,0.00700,0.00200,0.03600,0.03900,0.09400,0.14500,0.84800,0.00062,0.00092,0.00300,0.00500,0.50200,0.01800,0.00700,0.00700,0.03900,0.03900,0.09400,0.14500,0.84300,0.00010,0.00300,0.00300,0.00500
11446,60.6635,53.5,88.1914165849,52157,18818,1102,35,859.7756476299587,1949,20,Middle,Team 2    ,85HP      ,3005.0,257,3831,0.0,0.0,0.0,9.0,9.0,10.0,7032,71270,0,0,0,0,2491.0,9213.0,0.0,0.0,10260.0,0.0,2248.0,0.0,0.0,0.0,0.0,0.0,1821.0,496.0,0.0,0.0,0.0,0.0,0.0,4176.0,0.0,0.0,0.0,0.0,800.0,1903.0,0.0,0.0,2134.0,0.0,2271.0,0.0,0.0,1876.0,0.0,1592.0,0.0,2240.0,2969,932.70000,0.02600,0.39000,0.01600,0.00700,0.00200,0.03600,0.03600,0.09000,0.13500,0.84100,0.00084,0.00200,0.00400,0.00500,0.48300,0.01500,0.00700,0.00100,0.03700,0.03800,0.09000,0.13500,0.85400,0.00010,0.00010,0.00300,0.00500
11447,42.35,54.8,129.3978748524,41790,14361,499,28,986.7768595041322,1794,28,South,Team 2    ,85HP      ,3045.0,738,4286,0.0,1.0,0.0,9.0,10.0,10.0,7363,36587,0,0,0,0,2056.0,9078.0,0.0,0.0,10340.0,0.0,2019.0,0.0,0.0,0.0,0.0,0.0,1773.0,293.0,0.0,0.0,0.0,0.0,0.0,4017.0,0.0,0.0,0.0,0.0,540.0,2414.0,0.0,0.0,1967.0,0.0,2071.0,0.0,0.0,1510.0,0.0,1036.0,0.0,1929.0,2950,1266.70000,0.02000,0.31100,0.02000,0.00800,0.00300,0.03800,0.05100,0.19300,0.16500,0.83000,0.00012,0.00400,0.00200,0.00500,0.47500,0.01600,0.00800,0.00200,0.04300,0.05000,0.19500,0.19000,0.84100,0.00010,0.00090,0.00200,0.00500
11448,64.8605,53.6,82.6388942422,49042,14629,1263,35,756.1150469083649,2006,37,Middle,Team 2    ,721SH     ,3008.0,299,4028,0.0,0.0,0.0,9.0,10.0,10.0,0,65623,0,0,0,0,8404.0,19335.0,0.0,3664.0,0.0,0.0,0.0,0.0,14220.0,0.0,7643.0,0.0,0.0,438.0,160.0,0.0,0.0,0.0,0.0,0.0,0.0,0.0,0.0,0.0,800.0,0.0,2756.0,277.0,4381.0,0.0,0.0,0.0,0.0,0.0,0.0,0.0,0.0,2208.0,2893,1295.40000,0.01900,0.35800,0.01600,0.00500,0.00200,0.03100,0.43600,0.29900,0.25500,0.82500,0.00091,0.00043,0.01500,0.00500,0.51800,0.01500,0.00500,0.00400,0.03100,0.50600,0.49600,0.43200,0.87400,0.00010,0.00010,0.01300,0.00600
11449,61.035,53.8,88.1461456541,77304,21493,982,35,1266.5519783730647,1984,71,North,Team 2    ,721SH     ,3078.0,254,3774,0.0,0.0,0.0,9.0,10.0,10.0,0,64583,0,0,0,0,8415.0,17566.0,0.0,2980.0,0.0,0.0,0.0,0.0,11345.0,0.0,6131.0,0.0,0.0,452.0,120.0,0.0,0.0,0.0,0.0,0.0,0.0,0.0,0.0,0.0,760.0,0.0,2719.0,277.0,4101.0,0.0,0.0,0.0,0.0,0.0,0.0,0.0,0.0,2873.0,3178,59.40000,0.00000,0.43900,0.01600,0.01800,0.00032,0.06900,0.29700,0.26000,0.33200,0.80900,0.00044,0.00029,0.00200,0.00500,0.51000,0.01600,0.01500,0.00097,0.06800,0.50700,0.51700,0.38900,0.89800,0.00014,0.00010,0.00200,0.00600
11450,45.692,52.0,113.8054801715,39284,12401,455,28,859.7566313577869,1951,52,North,Team 3    ,721SH     ,3019.0,290,2849,0.0,0.0,0.0,9.0,10.0,10.0,0,43682,0,0,0,0,8386.0,12656.0,0.0,2877.0,0.0,0.0,0.0,0.0,10253.0,0.0,4255.0,0.0,0.0,281.0,80.0,0.0,0.0,0.0,0.0,0.0,0.0,0.0,0.0,0.0,520.0,0.0,2875.0,0.0,3843.0,0.0,0.0,0.0,0.0,0.0,0.0,0.0,0.0,1757.0,2943,700.10000,0.03200,0.34000,0.01700,0.01000,0.00020,0.04400,0.14900,0.29100,0.28400,0.77400,0.00200,0.00010,0.00200,0.00500,0.49300,0.01600,0.01100,0.00200,0.04600,0.53200,0.48300,0.43700,0.90100,0.00010,0.00010,0.00200,0.00600
