Repository: sergiomendozav/meltshop

File: sql_data.csv (part 4 of 4)
HeatNo,ScrapWt,TapWeight,EAF_Yield,Oxygen_SCF,CH4,modCarbon,SAProfile,O2_SCFperTon,Ladle_Temp,HeatsOnLadle,Preheater,Crew,Grade,Tap_Temp,Recarb,EAF_Lime,Add_A,Add_B,Add_C,Add_A_cum,Add_B_cum,Add_C_cum,Bundles,Bush,Frag,PitScrap,Remelt,Skull,#1 HMS,#2 Busheling,1170 Parts,3% Cu Remelt,30-50-85HP Remelt,4600 Parts,4600B Remelt,4600V Remelt,721 Remelt,737SH Remelt,A200 Parts,A200 Remelt,B Scrap,Carbon Pellets,Copper,Copper Bundles,Cu Skulls,Factory Bundles,Foundry Busheling,HBI - Iron Chips,HMS Drums,Home Scrap,Kish Iron,Ladle Carbon,Moly,Moly Skulls,Ni Skulls,Nickel,P/S,Pit Scrap,Pond Iron,Rail Crops,SI Sand,Solumet Moly Skulls,Solumet Ni/Mo Skulls,Solumet Pig Iron,Solumet Pit Scrap,Turnings,OTemp,Oxy,C_OxLab,C_L1,S_L1,P_L1,Si_L1,Cr_L1,Ni_L1,Cu_L1,Mn_L1,Mo_L1,Al_L1,Ca_L1,Zn_L1,Sn_L1,C_LF,S_LF,P_LF,Si_LF,Cr_LF,Ni_LF,Cu_LF,Mn_LF,Mo_LF,Al_LF,Ca_LF,Zn_LF,Sn_LF
11451,61.181,52.7,86.137853255,42057,15048,530,35,687.4192968405224,2184,29,Middle,Team 1    ,A100BPF   ,2976.0,799,3867,0.0,0.0,0.0,9.0,10.0,10.0,16105,57031,18393,2116,0,0,6832.0,0.0,0.0,0.0,0.0,0.0,1303.0,0.0,0.0,0.0,0.0,0.0,3025.0,507.0,0.0,4681.0,0.0,0.0,0.0,0.0,0.0,0.0,0.0,0.0,0.0,0.0,0.0,0.0,6448.0,0.0,2665.0,0.0,0.0,0.0,0.0,0.0,1089.0,2674.0,2980,1229.10000,0.02100,0.44400,0.02100,0.00500,0.00020,0.03700,0.04600,0.15700,0.09400,0.05300,0.00200,0.00010,0.00200,0.00600,0.49200,0.01900,0.00400,0.00020,0.03900,0.04600,0.15600,0.12800,0.05300,0.00200,0.00019,0.00100,0.00600
11452,64.05,52.4,81.8110850897,58282,20781,1218,35,909.9453551912569,1912,53,South,Team 1    ,A100B     ,3016.0,701,3843,0.0,0.0,0.0,9.0,10.0,10.0,0,49859,0,3739,3016,0,0.0,0.0,0.0,0.0,0.0,0.0,0.0,0.0,0.0,0.0,0.0,0.0,3887.0,482.0,0.0,0.0,0.0,14947.0,44050.0,5903.0,0.0,0.0,0.0,0.0,0.0,0.0,0.0,0.0,0.0,0.0,0.0,0.0,300.0,0.0,0.0,1407.0,1292.0,0.0,2998,1466.10000,0.01900,0.40100,0.01600,0.00500,0.00020,0.03400,0.02500,0.06000,0.10500,0.03800,0.00300,0.00010,0.00088,0.01000,0.46900,0.01400,0.00500,0.00020,0.03600,0.02500,0.05800,0.10400,0.04000,0.00300,0.00010,0.00079,0.01000
11453,60.0785,53.3,88.7172615827,60069,20670,1064,35,999.8418735487737,2023,21,Middle,Team 1    ,A100B     ,2996.0,297,3779,0.0,0.0,0.0,9.0,10.0,10.0,0,41308,0,3743,3434,0,0.0,0.0,0.0,0.0,0.0,0.0,0.0,0.0,0.0,0.0,0.0,0.0,2820.0,502.0,0.0,0.0,0.0,15113.0,45948.0,5866.0,0.0,0.0,0.0,0.0,0.0,0.0,0.0,0.0,0.0,0.0,0.0,0.0,300.0,0.0,0.0,1387.0,538.0,0.0,2883,929.30000,0.02300,0.48000,0.01300,0.00500,0.00020,0.02000,0.02500,0.06200,0.07600,0.04700,0.00200,0.00048,0.00200,0.01300,0.47200,0.01200,0.00400,0.00020,0.02100,0.02500,0.06200,0.07900,0.04800,0.00200,0.00010,0.00200,0.01300
11454,59.966,53.2,88.7169395991,55096,20330,439,28,918.7873128105927,1861,72,North,Team 1    ,A100B     ,3022.0,600,3774,0.0,0.0,0.0,9.0,10.0,10.0,0,40056,0,4603,3914,0,0.0,0.0,0.0,0.0,0.0,0.0,0.0,0.0,0.0,0.0,0.0,0.0,3086.0,486.0,0.0,0.0,0.0,15020.0,44413.0,6224.0,0.0,0.0,0.0,0.0,0.0,0.0,0.0,0.0,0.0,0.0,0.0,0.0,290.0,0.0,0.0,1530.0,1086.0,0.0,3008,1408.40000,0.02000,0.40900,0.01100,0.00500,0.00020,0.02100,0.07600,0.06700,0.08800,0.04900,0.00400,0.00010,0.00600,0.01200,0.50300,0.01000,0.00500,0.00030,0.02300,0.07500,0.06700,0.09300,0.04800,0.00300,0.00010,0.00500,0.01200
11455,59.9175,53.4,89.1225434973,51694,18726,516,28,862.7529519756332,2049,54,North,Team 1    ,A100B     ,3030.0,723,3769,0.0,0.0,0.0,9.0,10.0,10.0,0,39786,0,4643,3406,0,0.0,0.0,0.0,0.0,0.0,0.0,0.0,0.0,0.0,0.0,0.0,0.0,2965.0,507.0,0.0,0.0,0.0,16059.0,44297.0,6056.0,0.0,0.0,0.0,0.0,0.0,0.0,0.0,0.0,0.0,0.0,0.0,0.0,300.0,0.0,0.0,1561.0,1062.0,0.0,3022,1811.30000,0.01600,0.46400,0.01100,0.00400,0.00054,0.02300,0.02900,0.06100,0.08700,0.04600,0.00400,0.00100,0.00500,0.01200,0.54000,0.03100,0.00500,0.00600,0.02400,0.03000,0.06200,0.08500,0.04600,0.00400,0.01000,0.00700,0.01500
11456,59.911,53.7,89.6329555507,50476,18914,678,28,842.5163993256664,1966,38,South,Team 2    ,A100B     ,2971.0,288,3733,0.0,0.0,0.0,9.0,10.0,10.0,0,38402,0,4235,3534,0,0.0,0.0,0.0,0.0,0.0,0.0,0.0,0.0,0.0,0.0,0.0,0.0,3045.0,490.0,0.0,0.0,0.0,15712.0,44603.0,6967.0,0.0,0.0,0.0,0.0,0.0,0.0,0.0,0.0,0.0,0.0,0.0,0.0,300.0,0.0,0.0,1918.0,1406.0,0.0,3031,1422.40000,0.02000,,,,,,,,,,,,,,,,,,,,,,,,,,
11457,60.1235,53.6,89.1498332598,54368,17747,1051,35,904.2720400508953,2033,30,Middle,Team 2    ,A100BPF   ,3043.0,314,3877,0.0,0.0,1.0,9.0,10.0,11.0,16907,54532,21791,1852,1602,0,6673.0,0.0,0.0,0.0,0.0,0.0,1753.0,0.0,0.0,0.0,0.0,0.0,1530.0,454.0,0.0,4239.0,0.0,0.0,0.0,0.0,0.0,0.0,0.0,0.0,0.0,0.0,0.0,0.0,3986.0,0.0,2312.0,0.0,0.0,0.0,0.0,0.0,1117.0,1953.0,2984,629.40000,0.03800,0.39800,0.02300,0.00700,0.00200,0.05700,0.03700,0.12700,0.14200,0.04000,0.00300,0.00400,0.00200,0.00700,0.50400,0.01700,0.00600,0.00020,0.05700,0.03800,0.12800,0.13900,0.03800,0.00200,0.00047,0.00100,0.00700
11458,58.0885,54.0,92.9616016939,58376,17447,684,35,1004.9493445346325,2051,55,Middle,Team 2    ,A100X     ,3043.0,160,3612,0.0,0.0,0.0,9.0,10.0,11.0,16257,51087,21797,1480,0,0,6527.0,0.0,0.0,0.0,0.0,0.0,1594.0,0.0,0.0,0.0,0.0,0.0,1739.0,472.0,0.0,4531.0,0.0,0.0,0.0,0.0,0.0,1561.0,0.0,0.0,0.0,0.0,0.0,0.0,4349.0,0.0,2074.0,0.0,0.0,0.0,0.0,0.0,1091.0,2090.0,2965,352.80000,0.06000,0.38600,0.02100,0.00700,0.00200,0.05700,0.08100,0.30800,0.09200,0.05000,0.00400,0.00300,0.00300,0.01000,0.48800,0.02000,0.00700,0.00020,0.05700,0.08100,0.27600,0.23400,0.04500,0.00300,0.00300,0.00200,0.00800
11459,55.1325,53.5,97.0389516165,47022,16637,285,28,852.8907631614746,1968,22,North,Team 2    ,A100BPF   ,2999.0,227,3409,0.0,0.0,0.0,9.0,10.0,11.0,17556,41452,21852,2562,0,0,6424.0,0.0,0.0,0.0,0.0,0.0,1373.0,0.0,0.0,0.0,0.0,0.0,1732.0,461.0,0.0,4670.0,0.0,0.0,0.0,0.0,0.0,1428.0,0.0,0.0,0.0,0.0,0.0,0.0,4244.0,0.0,2042.0,0.0,0.0,0.0,0.0,0.0,2119.0,2811.0,3022,1084.80000,0.02500,0.37000,0.02100,0.00700,0.00020,0.05200,0.05700,0.17400,0.10000,0.05400,0.00300,0.00047,0.00400,0.01200,0.51800,0.02300,0.00600,0.00100,0.05300,0.05600,0.17300,0.12000,0.05400,0.00400,0.00400,0.00400,0.01200
11460,40.4485,49.9,123.3667503121,40621,13756,331,28,1004.2646822502688,2013,39,Middle,Team 2    ,A100BPF   ,3035.0,542,4276,0.0,0.0,0.0,9.0,10.0,11.0,17566,19622,15812,1772,0,0,6323.0,0.0,0.0,0.0,0.0,0.0,1316.0,0.0,0.0,0.0,0.0,0.0,2224.0,439.0,0.0,922.0,0.0,0.0,0.0,0.0,0.0,1762.0,0.0,0.0,0.0,0.0,0.0,0.0,5104.0,0.0,3063.0,2502.0,0.0,0.0,0.0,0.0,1069.0,1840.0,2918,923.80000,0.02400,0.32100,0.02300,0.00600,0.00081,0.05700,0.06100,0.15900,0.12500,0.04200,0.00300,0.00500,0.00200,0.01100,0.47900,0.01700,0.00600,0.00052,0.06500,0.05700,0.15900,0.15300,0.04200,0.00400,0.00100,0.00200,0.01100
11461,64.2555,53.4,83.105726358,55728,16233,869,35,867.2876251838364,1986,73,South,Team 3    ,A100BPF   ,3043.0,398,4016,0.0,0.0,0.0,9.0,10.0,11.0,16763,62668,18169,1843,0,0,8514.0,0.0,0.0,0.0,0.0,0.0,1752.0,0.0,0.0,0.0,0.0,0.0,3768.0,471.0,0.0,4072.0,0.0,0.0,0.0,0.0,0.0,1393.0,0.0,0.0,0.0,0.0,0.0,0.0,0.0,0.0,2077.0,3001.0,0.0,0.0,0.0,0.0,1731.0,2760.0,2857,861.60000,0.02300,0.40300,0.01900,0.00500,0.00100,0.03000,0.04700,0.12800,0.07500,0.04600,0.00500,0.00010,0.00600,0.00900,0.51300,0.01700,0.00500,0.00028,0.03100,0.04600,0.12600,0.12900,0.04500,0.00700,0.00010,0.00600,0.01000
11462,62.421,53.4,85.5481328399,52513,18917,607,35,841.271367007898,1963,56,North,Team 3    ,A100BPF   ,3037.0,346,3865,0.0,0.0,0.0,9.0,10.0,11.0,16475,60017,18916,1656,0,0,8168.0,0.0,0.0,0.0,0.0,0.0,1508.0,0.0,0.0,0.0,0.0,0.0,4052.0,478.0,0.0,4074.0,0.0,0.0,0.0,0.0,0.0,1391.0,0.0,0.0,0.0,0.0,0.0,0.0,0.0,0.0,2865.0,2396.0,0.0,0.0,0.0,0.0,1455.0,1869.0,2979,1093.80000,0.02300,0.41600,0.02400,0.00600,0.00060,0.04500,0.05400,0.13000,0.10600,0.03600,0.00500,0.00010,0.00400,0.00700,0.50300,0.02400,0.00500,0.00034,0.04500,0.05400,0.12900,0.11700,0.04000,0.00600,0.00035,0.00400,0.00700
11463,60.021,53.9,89.8019026673,52135,18218,600,35,868.6126522383832,1896,40,South,Team 1    ,A100BPF   ,3008.0,293,3739,0.0,0.0,0.0,9.0,10.0,11.0,15945,53261,19576,1495,0,0,8455.0,0.0,0.0,0.0,0.0,0.0,1764.0,0.0,0.0,0.0,0.0,0.0,4455.0,474.0,0.0,4358.0,0.0,0.0,0.0,0.0,0.0,1658.0,0.0,0.0,0.0,0.0,0.0,0.0,0.0,0.0,2145.0,2736.0,0.0,0.0,0.0,0.0,1298.0,2896.0,3032,1023.30000,0.02700,0.38100,0.01800,0.00700,0.00020,0.06200,0.05000,0.13200,0.13100,0.04700,0.00500,0.00010,0.00500,0.00800,0.50100,0.01800,0.00600,0.00020,0.06400,0.05000,0.13600,0.13500,0.04300,0.00500,0.00010,0.00400,0.00900
11464,60.061,53.4,88.9096085646,52639,19074,564,35,876.4256339388288,1843,74,South,Team 1    ,A100BPF   ,2998.0,190,3769,0.0,0.0,0.0,9.0,10.0,11.0,15715,54795,19897,1989,0,0,8223.0,0.0,0.0,0.0,0.0,0.0,1448.0,0.0,0.0,0.0,0.0,0.0,4217.0,476.0,0.0,3757.0,0.0,0.0,0.0,0.0,0.0,1750.0,0.0,0.0,0.0,0.0,0.0,0.0,0.0,0.0,2427.0,2586.0,0.0,0.0,0.0,0.0,1087.0,2231.0,3013,1158.60000,0.02400,0.40400,0.01800,0.00600,0.00020,0.05400,0.04200,0.13500,0.11800,0.04900,0.00900,0.00010,0.00400,0.00600,0.49100,0.01700,0.00700,0.00023,0.05600,0.04400,0.13700,0.11700,0.04200,0.00500,0.00010,0.00400,0.00700
11465,60.08,53.5,89.0479360852,55289,18539,598,35,920.2563249001332,1995,31,Middle,Team 1    ,A100BPF   ,3013.0,245,3755,0.0,0.0,0.0,9.0,10.0,11.0,16578,54780,18929,1789,0,0,8078.0,0.0,0.0,0.0,0.0,0.0,1538.0,0.0,0.0,0.0,0.0,0.0,4244.0,492.0,0.0,3783.0,0.0,0.0,0.0,0.0,0.0,1605.0,0.0,0.0,0.0,0.0,0.0,0.0,0.0,0.0,2249.0,2443.0,0.0,0.0,0.0,0.0,1863.0,2281.0,2913,292.40000,0.06400,0.42600,0.01800,0.00700,0.00020,0.06300,0.04600,0.13300,0.14900,0.03800,0.00300,0.00010,0.00200,0.00600,0.50200,0.01800,0.00700,0.00020,0.06500,0.04700,0.13600,0.15000,0.03900,0.00300,0.00010,0.00200,0.00600
11466,60.094,53.2,88.5279728425,52400,18643,466,28,871.9672513062868,2016,23,North,Team 1    ,A100BPF   ,3040.0,282,3765,1.0,0.0,0.0,10.0,10.0,11.0,15804,55194,19586,2280,0,0,8812.0,0.0,0.0,0.0,0.0,0.0,1285.0,0.0,0.0,0.0,0.0,0.0,4517.0,467.0,0.0,3995.0,0.0,0.0,0.0,0.0,0.0,0.0,0.0,0.0,0.0,0.0,0.0,0.0,0.0,0.0,2917.0,2595.0,0.0,0.0,0.0,0.0,1345.0,1858.0,2997,1182.90000,0.02300,0.42500,0.01600,0.00600,0.00020,0.05800,0.04600,0.13500,0.12800,0.05100,0.00300,0.00010,0.00400,0.00600,0.48700,0.01700,0.00700,0.00020,0.05800,0.04600,0.13600,0.12700,0.05000,0.00200,0.00047,0.00400,0.00600
11467,58.0265,53.6,92.371588843,48673,17125,459,28,838.8064074173008,1930,75,North,Team 1    ,A100BPF   ,,188,3617,0.0,0.0,0.0,10.0,10.0,11.0,15829,52559,19412,1828,0,0,8453.0,0.0,0.0,0.0,0.0,0.0,1495.0,0.0,0.0,0.0,0.0,0.0,4098.0,470.0,0.0,4361.0,0.0,0.0,0.0,0.0,0.0,0.0,0.0,0.0,0.0,0.0,0.0,0.0,0.0,0.0,2324.0,2502.0,0.0,0.0,0.0,0.0,1029.0,2163.0,3008,806.20000,0.03200,0.42100,0.01900,0.00800,0.00300,0.06500,0.04600,0.13200,0.15300,0.04300,0.00400,0.00010,0.00300,0.00600,0.50000,0.01700,0.00800,0.00020,0.06700,0.04700,0.13200,0.15200,0.04400,0.00300,0.00010,0.00300,0.00600
11468,58.423,53.7,91.915855057,53025,19009,421,28,907.6048816390804,2019,41,Middle,Team 1    ,A100BPF   ,3070.0,162,3667,0.0,0.0,0.0,10.0,10.0,11.0,16134,53468,19874,1402,0,0,8137.0,0.0,0.0,0.0,0.0,0.0,1358.0,0.0,0.0,0.0,0.0,0.0,3850.0,454.0,0.0,4456.0,0.0,0.0,0.0,0.0,0.0,0.0,0.0,0.0,0.0,0.0,0.0,0.0,0.0,0.0,1867.0,2508.0,0.0,0.0,0.0,0.0,1193.0,2599.0,3042,936.90000,0.03000,0.39100,0.02000,0.00800,0.00020,0.06800,0.04400,0.13200,0.17000,0.03900,0.00300,0.00010,0.00300,0.00600,0.48200,0.01900,0.00800,0.00020,0.06900,0.04400,0.12900,0.16100,0.04100,0.00300,0.00010,0.00200,0.00600
11469,58.1025,54.1,93.1113119056,49520,18031,401,28,852.2869067596059,1981,32,North,Team 1    ,A100BPF   ,2973.0,114,3637,0.0,1.0,0.0,10.0,11.0,11.0,15907,53413,19287,1817,0,0,7758.0,0.0,0.0,0.0,0.0,0.0,1501.0,0.0,0.0,0.0,0.0,0.0,4034.0,465.0,0.0,4564.0,0.0,0.0,0.0,0.0,0.0,0.0,0.0,0.0,0.0,0.0,0.0,0.0,0.0,0.0,2465.0,2634.0,0.0,0.0,0.0,0.0,859.0,1966.0,3031,913.20000,0.03000,0.44500,0.02600,0.01000,0.00020,0.07700,0.04700,0.14100,0.16400,0.05100,0.00300,0.00010,0.00500,0.00800,0.47300,0.02800,0.01000,0.00020,0.07700,0.04600,0.13700,0.15900,0.05600,0.00500,0.00100,0.00500,0.00800
11470,56.089,54.9,97.880154754,51744,18209,417,28,922.533830162777,1996,76,South,Team 1    ,A100BPF   ,3013.0,198,3496,0.0,0.0,0.0,10.0,11.0,11.0,17175,45053,19507,1821,0,0,8239.0,0.0,0.0,0.0,0.0,0.0,1697.0,0.0,0.0,0.0,0.0,0.0,4224.0,468.0,0.0,5174.0,0.0,0.0,0.0,0.0,0.0,0.0,0.0,0.0,0.0,0.0,0.0,0.0,0.0,0.0,2061.0,2494.0,0.0,0.0,0.0,0.0,2548.0,2185.0,2949,1039.40000,0.02300,0.35900,0.02300,0.00700,0.00020,0.07200,0.04700,0.14200,0.12300,0.04600,0.00200,0.00010,0.00200,0.00700,0.47200,0.02200,0.00700,0.00020,0.07200,0.04800,0.14000,0.12200,0.04700,0.00300,0.00010,0.00200,0.00700
11471,56.4125,53.6,95.0144028362,50970,18195,431,28,903.5231553290494,1874,76,North,Team 1    ,A100BPF   ,3069.0,507,3533,0.0,0.0,0.0,10.0,11.0,11.0,17185,45681,20016,1407,0,0,8338.0,0.0,0.0,0.0,0.0,0.0,1684.0,0.0,0.0,0.0,0.0,0.0,4266.0,498.0,0.0,4806.0,0.0,0.0,0.0,0.0,0.0,0.0,0.0,0.0,0.0,0.0,0.0,0.0,0.0,0.0,2976.0,2474.0,0.0,0.0,0.0,0.0,1133.0,2859.0,3012,1537.20000,0.01800,0.43900,0.02000,0.00700,0.00051,0.05200,0.04700,0.14400,0.12100,0.04400,0.00400,0.00100,0.00200,0.00700,0.50600,0.02000,0.00700,0.00020,0.05300,0.04700,0.14600,0.11900,0.04000,0.00300,0.00051,0.00200,0.00700
11472,57.364,53.6,93.4383934174,51387,18725,364,28,895.8057318178649,1927,42,South,Team 2    ,A100BPF   ,3042.0,220,3548,0.0,0.0,0.0,10.0,11.0,11.0,16772,49448,19414,1909,0,0,8490.0,0.0,0.0,0.0,0.0,0.0,1668.0,0.0,0.0,0.0,0.0,0.0,4039.0,486.0,0.0,4103.0,0.0,0.0,0.0,0.0,0.0,0.0,0.0,0.0,0.0,0.0,0.0,0.0,0.0,0.0,2189.0,3047.0,0.0,0.0,0.0,0.0,1510.0,2139.0,2960,1056.20000,0.02300,0.47800,0.02300,0.00600,0.00037,0.05300,0.04900,0.14300,0.10100,0.03800,0.00800,0.00063,0.00400,0.00800,0.53900,0.02300,0.00700,0.00067,0.05400,0.04800,0.14000,0.13200,0.04100,0.00400,0.00100,0.00400,0.00800
11473,57.389,53.4,93.0491906114,48164,17415,524,35,839.2549094774259,1992,33,Middle,Team 2    ,A100BPF   ,3048.0,400,3554,0.0,0.0,0.0,10.0,11.0,11.0,16969,46081,20055,2200,0,0,8658.0,0.0,0.0,0.0,0.0,0.0,1654.0,0.0,0.0,0.0,0.0,0.0,4394.0,490.0,0.0,5289.0,0.0,0.0,0.0,0.0,0.0,0.0,0.0,0.0,0.0,0.0,0.0,0.0,0.0,0.0,2868.0,3187.0,0.0,0.0,0.0,0.0,950.0,2473.0,2917,1229.80000,0.01900,0.49400,0.02300,0.00700,0.00100,0.05000,0.05200,0.15000,0.10700,0.04500,0.00900,0.00400,0.00400,0.00900,0.51200,0.02000,0.00700,0.00300,0.05100,0.05200,0.14900,0.12200,0.04700,0.00500,0.00500,0.00300,0.00900
11474,57.112,54.1,94.7261521221,44628,16288,503,35,781.4119624597282,1897,58,South,Team 2    ,A100BPF   ,2984.0,216,3604,0.0,0.0,0.0,10.0,11.0,11.0,16824,47669,19071,2593,0,0,8276.0,0.0,0.0,0.0,0.0,0.0,2017.0,0.0,0.0,0.0,0.0,0.0,3973.0,487.0,0.0,4585.0,0.0,0.0,0.0,0.0,0.0,0.0,0.0,0.0,0.0,0.0,0.0,0.0,0.0,0.0,2784.0,2547.0,0.0,0.0,0.0,0.0,961.0,2924.0,2960,1053.80000,0.02300,0.43600,0.01700,0.00700,0.00051,0.05800,0.05500,0.15300,0.11500,0.04700,0.00500,0.00100,0.01500,0.00700,0.53500,0.02000,0.00700,0.00068,0.06000,0.05600,0.15700,0.11600,0.04400,0.00200,0.00100,0.01400,0.00800
11475,57.088,53.6,93.8901345291,50649,17203,596,35,887.2092208520179,2005,77,Middle,Team 2    ,A100      ,3025.0,237,3600,0.0,0.0,0.0,10.0,11.0,11.0,15835,49842,19107,1364,0,0,8239.0,0.0,0.0,0.0,0.0,0.0,1455.0,0.0,0.0,0.0,0.0,0.0,4044.0,486.0,0.0,5203.0,0.0,0.0,0.0,0.0,0.0,0.0,0.0,0.0,0.0,0.0,0.0,0.0,0.0,0.0,2214.0,3117.0,0.0,0.0,0.0,0.0,1283.0,2473.0,2979,609.70000,0.03800,0.45100,0.04000,0.01000,0.00020,0.07900,0.05900,0.18700,0.14100,0.03500,0.00500,0.00100,0.00200,0.00700,0.55900,0.03200,0.01100,0.01000,0.08800,0.06100,0.19000,0.19500,0.03300,0.01300,0.00400,0.00200,0.00800
11476,57.089,52.1,91.2610135052,55992,17737,439,28,980.784389286903,1980,43,South,Team 2    ,A100BPF   ,3031.0,439,4280,0.0,0.0,0.0,10.0,11.0,11.0,16171,47734,19492,2610,0,0,8877.0,0.0,0.0,0.0,0.0,0.0,1757.0,0.0,0.0,0.0,0.0,0.0,4363.0,285.0,0.0,4394.0,0.0,0.0,0.0,0.0,0.0,0.0,0.0,200.0,0.0,0.0,0.0,0.0,0.0,0.0,1948.0,3062.0,0.0,0.0,0.0,0.0,1576.0,2194.0,3063,873.20000,0.03200,0.50500,0.02000,0.00500,0.00200,0.05000,0.05000,0.16700,0.10000,0.03700,0.01300,0.00010,0.00400,0.00700,0.51100,0.01800,0.00500,0.00300,0.05300,0.04900,0.16700,0.12400,0.03700,0.00800,0.00200,0.00400,0.00700
11477,63.4925,54.3,85.5219120368,55825,17632,962,35,879.2377052407764,2007,59,North,Team 3    ,85HP      ,2971.0,802,3852,0.0,0.0,1.0,10.0,11.0,12.0,6775,74264,0,0,0,0,0.0,3785.0,0.0,0.0,14702.0,0.0,1854.0,0.0,0.0,0.0,0.0,0.0,3483.0,492.0,0.0,0.0,0.0,0.0,0.0,4215.0,0.0,6800.0,0.0,0.0,900.0,4092.0,0.0,0.0,0.0,0.0,2260.0,805.0,0.0,1621.0,0.0,1429.0,0.0,0.0,2865,1630.80000,0.01700,0.46500,0.01900,0.00400,0.00020,0.02700,0.04700,0.09800,0.07400,0.89900,0.00010,0.00013,0.00300,0.00500,0.46500,0.01800,0.00400,0.00100,0.03000,0.04600,0.09600,0.15100,0.90400,0.00010,0.00010,0.00300,0.00500
11478,56.6265,51.5,90.9468181858,49170,18563,528,28,868.3213689703584,2017,34,South,Team 3    ,85HP      ,2971.0,939,3602,0.0,0.0,0.0,10.0,11.0,12.0,7628,72807,0,0,0,0,0.0,0.0,0.0,0.0,13567.0,0.0,1709.0,0.0,0.0,0.0,0.0,0.0,3942.0,198.0,0.0,0.0,0.0,0.0,0.0,3860.0,0.0,0.0,0.0,0.0,660.0,3919.0,0.0,0.0,0.0,0.0,2311.0,0.0,0.0,1371.0,0.0,1479.0,0.0,0.0,2991,1649.70000,0.01700,0.34800,0.01600,0.00600,0.00020,0.04000,0.03500,0.07100,0.15400,0.75900,0.00010,0.00010,0.00200,0.00500,0.48100,0.01500,0.00700,0.00100,0.03700,0.03600,0.08700,0.13300,0.85700,0.00200,0.00010,0.00300,0.00500
11479,62.158,53.6,86.2318607419,50333,18891,602,35,809.7590012548666,2007,44,Middle,Team 3    ,A100BPF   ,2963.0,407,3887,0.0,0.0,0.0,10.0,11.0,12.0,15808,63019,19561,1296,3005,0,8556.0,0.0,0.0,0.0,0.0,0.0,1485.0,0.0,0.0,0.0,0.0,0.0,4324.0,425.0,0.0,4002.0,0.0,0.0,0.0,0.0,0.0,0.0,0.0,0.0,0.0,0.0,0.0,0.0,0.0,0.0,2191.0,0.0,0.0,0.0,0.0,0.0,1069.0,0.0,2941,1118.40000,0.02200,0.40600,0.01900,0.00600,0.00020,0.03600,0.04700,0.14900,0.09200,0.06700,0.00400,0.00010,0.01000,0.00600,0.48600,0.01800,0.00600,0.00029,0.03700,0.04700,0.14800,0.12300,0.06900,0.00400,0.00010,0.00900,0.00700
11480,64.491,53.5,82.9573118729,52577,19269,455,35,815.2610441767068,1995,24,North,Team 1    ,A200      ,3028.0,628,3779,0.0,0.0,0.0,10.0,11.0,12.0,0,80575,0,0,0,0,4285.0,0.0,0.0,0.0,0.0,1870.0,3827.0,10739.0,0.0,0.0,0.0,2015.0,4571.0,496.0,0.0,0.0,0.0,0.0,0.0,0.0,0.0,0.0,0.0,0.0,520.0,0.0,4076.0,0.0,0.0,0.0,0.0,0.0,0.0,5045.0,7833.0,0.0,1474.0,2152.0,3046,1821.30000,0.01700,0.49600,0.01500,0.00500,0.00040,0.03300,0.24700,0.08400,0.19900,0.60100,0.00400,0.00010,0.00200,0.00400,0.48600,0.01500,0.00500,0.00091,0.03500,0.45500,0.08700,0.31300,0.60200,0.00010,0.00010,0.00200,0.00500
11481,60.272,53.3,88.4324396071,53256,20194,325,28,883.5943721794532,1709,35,North,Team 1    ,A200      ,3031.0,412,3744,0.0,0.0,0.0,10.0,11.0,12.0,0,71892,0,0,0,0,3025.0,0.0,0.0,0.0,0.0,2795.0,4235.0,8838.0,0.0,0.0,0.0,2191.0,4116.0,540.0,0.0,0.0,0.0,0.0,0.0,0.0,0.0,0.0,0.0,0.0,400.0,0.0,4650.0,0.0,2000.0,0.0,0.0,0.0,0.0,4762.0,7879.0,0.0,1497.0,2264.0,3022,1584.10000,0.01800,0.53200,0.01500,0.00500,0.00200,0.03000,0.29400,0.08600,0.21800,0.56700,0.00500,0.00010,0.00300,0.00500,0.49500,0.01400,0.00500,0.00100,0.03000,0.44000,0.08300,0.29200,0.60600,0.00300,0.00010,0.00300,0.00500
11482,60.7895,53.3,87.6796157231,52526,19387,1144,35,864.0636952105216,1698,45,North,Team 1    ,A200      ,3023.0,493,3828,0.0,0.0,0.0,10.0,11.0,12.0,0,72696,0,0,0,0,3073.0,0.0,0.0,0.0,0.0,1612.0,4562.0,9038.0,0.0,0.0,0.0,1806.0,4222.0,456.0,0.0,0.0,0.0,0.0,0.0,0.0,0.0,0.0,0.0,0.0,400.0,0.0,4307.0,0.0,2002.0,0.0,0.0,0.0,0.0,5170.0,8161.0,0.0,1728.0,2602.0,2979,1510.40000,0.01800,0.49400,0.01700,0.00500,0.00088,0.03400,0.25100,0.09700,0.25300,0.54900,0.00300,0.00010,0.00200,0.00400,0.48500,0.01800,0.00500,0.00071,0.03400,0.44400,0.09700,0.28300,0.61300,0.00200,0.00010,0.00200,0.00400
11483,60.592,53.4,88.1304462635,54568,19342,1211,35,900.5809347768683,1994,60,Middle,Team 1    ,A200      ,3029.0,601,3705,0.0,0.0,0.0,10.0,11.0,12.0,0,73154,0,0,0,0,4778.0,0.0,0.0,0.0,0.0,1239.0,4385.0,0.0,0.0,8775.0,0.0,1786.0,4779.0,514.0,0.0,0.0,0.0,0.0,0.0,0.0,0.0,0.0,0.0,0.0,400.0,0.0,4802.0,0.0,0.0,0.0,0.0,0.0,0.0,5407.0,7961.0,0.0,1478.0,2040.0,2925,1334.30000,0.01800,0.50200,0.01700,0.00500,0.00020,0.03200,0.25600,0.08200,0.25100,0.54900,0.00200,0.00010,0.00200,0.00400,0.52300,0.01600,0.00500,0.00020,0.03400,0.44200,0.08300,0.27400,0.59700,0.00010,0.00010,0.00100,0.00500
11484,60.5535,53.2,87.8561932836,52435,19217,1089,35,865.9284764712197,1328,40,South,Team 1    ,A200      ,3036.0,351,3750,0.0,0.0,0.0,10.0,11.0,12.0,0,74348,0,0,0,0,4520.0,0.0,0.0,0.0,0.0,1674.0,4447.0,0.0,0.0,8706.0,0.0,1863.0,4279.0,496.0,0.0,0.0,0.0,0.0,0.0,0.0,0.0,0.0,0.0,0.0,400.0,0.0,4059.0,0.0,0.0,0.0,0.0,0.0,0.0,5181.0,8410.0,0.0,921.0,2099.0,2937,1469.10000,0.01700,0.52000,0.01400,0.00500,0.00100,0.03400,0.26800,0.07800,0.23100,0.56900,0.00300,0.00010,0.00400,0.00400,0.42700,0.01400,0.00500,0.00100,0.03500,0.43700,0.07700,0.29800,0.59900,0.00200,0.00010,0.00400,0.00400
11485,48.363,54.7,113.1029919566,45427,16588,509,28,939.2924342989476,2014,25,North,Team 1    ,A200      ,3016.0,824,2993,0.0,0.0,0.0,10.0,11.0,12.0,0,53884,0,0,0,0,3285.0,0.0,0.0,0.0,0.0,0.0,4089.0,8715.0,0.0,0.0,0.0,1963.0,4107.0,309.0,0.0,0.0,0.0,0.0,0.0,0.0,0.0,0.0,0.0,0.0,300.0,0.0,3911.0,0.0,0.0,0.0,0.0,0.0,0.0,5155.0,7862.0,0.0,1153.0,2152.0,2922,1073.30000,0.02200,0.45700,0.01500,0.00500,0.00020,0.03700,0.27500,0.06900,0.25300,0.55700,0.00200,0.00010,0.00094,0.00400,0.50400,0.01500,0.00400,0.00020,0.03700,0.45100,0.07100,0.29600,0.58200,0.00010,0.00010,0.00090,0.00500
11486,62.466,53.2,85.1663304837,54284,20373,1082,35,869.0167451093395,2005,46,Middle,Team 1    ,A100BPF   ,3012.0,343,3879,0.0,0.0,0.0,10.0,11.0,12.0,16930,57776,21013,3575,0,0,8283.0,0.0,0.0,0.0,0.0,0.0,1645.0,0.0,0.0,0.0,0.0,0.0,4222.0,498.0,0.0,4488.0,0.0,0.0,0.0,0.0,0.0,0.0,0.0,0.0,0.0,0.0,0.0,0.0,0.0,0.0,3250.0,0.0,0.0,0.0,0.0,0.0,1365.0,2385.0,2950,1335.70000,0.02000,0.42700,0.01600,0.00500,0.00047,0.06300,0.04700,0.15400,0.10700,0.04800,0.00500,0.00010,0.00500,0.00600,0.49800,0.01700,0.00600,0.00078,0.06300,0.04900,0.15500,0.11600,0.04800,0.00400,0.00010,0.00500,0.00600
11487,65.2915,54.3,83.1654962744,58814,22965,1044,35,900.7910677500134,1683,60,South,Team 2    ,4600V     ,2985.0,341,4040,0.0,0.0,0.0,10.0,11.0,12.0,0,83765,0,0,0,0,3510.0,0.0,0.0,0.0,0.0,4196.0,4563.0,0.0,0.0,4264.0,0.0,4387.0,4103.0,374.0,0.0,0.0,0.0,0.0,0.0,0.0,0.0,0.0,0.0,0.0,420.0,0.0,4160.0,1653.0,1773.0,0.0,0.0,0.0,0.0,5309.0,5347.0,0.0,1175.0,1958.0,3007,1413.70000,0.02000,0.39300,0.01500,0.00300,0.00200,0.03600,1.41000,0.08800,0.12300,0.52200,0.00010,0.00048,0.00300,0.00500,0.50400,0.01300,0.00300,0.00100,0.03300,1.81000,0.09300,0.15200,0.53500,0.00032,0.00100,0.00400,0.00500
11488,61.388,53.5,87.1505831758,51525,19604,825,28,839.3334202124194,2048,36,North,Team 2    ,4600APF   ,2993.0,389,3844,0.0,0.0,0.0,10.0,11.0,12.0,0,79319,0,0,0,0,4682.0,0.0,0.0,0.0,0.0,1556.0,4288.0,0.0,0.0,4603.0,0.0,3942.0,4070.0,459.0,0.0,0.0,0.0,0.0,0.0,0.0,0.0,0.0,0.0,0.0,340.0,0.0,4284.0,1653.0,0.0,0.0,0.0,0.0,0.0,5553.0,4996.0,0.0,1125.0,2365.0,2992,1384.20000,0.02000,0.50800,0.01900,0.00400,0.00300,0.03200,1.60000,0.08400,0.11700,0.49500,0.00200,0.00700,0.00600,0.00600,0.50800,0.01600,0.00400,0.00096,0.03300,1.85000,0.08400,0.19500,0.54800,0.00010,0.00031,0.00500,0.00500
11489,61.445,54.1,88.0462201969,52366,18539,1215,35,852.24184229799,2005,26,Middle,Team 2    ,4600APF   ,3023.0,412,3808,1.0,0.0,0.0,11.0,11.0,12.0,0,78082,0,0,0,0,4383.0,0.0,0.0,0.0,0.0,1737.0,4502.0,0.0,0.0,4683.0,0.0,4440.0,4072.0,481.0,0.0,0.0,0.0,0.0,0.0,0.0,0.0,0.0,0.0,0.0,300.0,0.0,3938.0,1653.0,0.0,0.0,0.0,0.0,0.0,5401.0,5653.0,0.0,1711.0,2335.0,2901,1046.30000,0.02100,0.48100,0.01400,0.00400,0.00060,0.03900,1.62000,0.08300,0.12600,0.46300,0.00100,0.00100,0.00300,0.00400,0.50500,0.01900,0.00500,0.00300,0.03400,1.82000,0.08200,0.18100,0.55800,0.00400,0.00700,0.00400,0.00500
11490,61.0835,54.3,88.8947097006,49604,18735,818,28,812.0687255969287,1684,47,South,Team 2    ,4600APF   ,2970.0,340,3824,0.0,0.0,0.0,11.0,11.0,12.0,0,77415,0,0,0,0,4491.0,0.0,0.0,0.0,0.0,2800.0,4152.0,0.0,0.0,4429.0,0.0,4288.0,4171.0,503.0,0.0,0.0,0.0,0.0,0.0,0.0,0.0,0.0,0.0,0.0,300.0,0.0,4006.0,1653.0,0.0,0.0,0.0,0.0,0.0,6052.0,5350.0,0.0,1054.0,2006.0,2970,1292.60000,0.02000,0.50600,0.01500,0.00400,0.00065,0.03200,1.64000,0.07200,0.13200,0.47900,0.00300,0.00037,0.00500,0.00400,0.48100,0.01500,0.00300,0.00100,0.03100,1.84000,0.07400,0.17600,0.54700,0.00039,0.00200,0.00300,0.00400
11491,46.9865,56.1,119.3959967224,48306,15732,1004,28,1028.0825343449715,2110,37,Middle,Team 2    ,4600APF   ,3048.0,1098,4262,0.0,1.0,0.0,11.0,12.0,12.0,0,51966,0,0,0,0,5181.0,0.0,0.0,0.0,0.0,0.0,4947.0,0.0,0.0,4859.0,0.0,4531.0,4341.0,270.0,0.0,0.0,0.0,0.0,0.0,0.0,0.0,0.0,0.0,0.0,200.0,0.0,4226.0,1102.0,0.0,0.0,0.0,0.0,0.0,3812.0,5194.0,0.0,1579.0,2035.0,3008,1485.20000,0.01900,0.32000,0.01600,0.00400,0.00400,0.03900,1.53000,0.08200,0.16700,0.45800,0.00200,0.00300,0.00100,0.00400,0.52400,0.02100,0.00500,0.00400,0.04100,1.83000,0.08400,0.21100,0.56800,0.00500,0.00500,0.00200,0.00500
